Repository: drmateusrocha/Capstone-Project

# Capstone-Project
Rocha's Capstone Project - Berkeley

## AI/ML models to predict the final color of leucite-reinforced ceramic veneer restorations

**Mateus Rocha**
Center for Dental Biomaterials, College of Dentistry of University of Florida.
mrocha@dental.ufl.edu
www.biomaterials.dental.ufl.edu

## Data Sources
The data source can be found in this GitHub depository. The data collection was obtained by the author research group according to the following protocol:

Leucite-reinforced glass-ceramics blocks (IPS Empress® CAD, C14, Ivoclar Vivadent, Schaan Liechtenstein) (Figure 1) in 4 different shades (HT - A1, A3; LT - A1, A3) were used in this study. The blocks were bonded to dressing sticks (Buehler®, Lake Bluff, IL) to allow precise cuts without chipping of the specimens during the section. The assembly was mounted in a precision diamond saw machine (Isomet, Buehler®, Lake Bluff, IL with the Buehler's® Isomet diamond blade 15 LC, dimensions: four inches (102 mm), thickness: 0.012 in (0.3 mm) Buehler®, Lake Bluff, IL) and the blocks were sectioned under water cooling at 400 rpm. Specimens (n = 5) perpendicular to the long axis of the block were obtained with thicknesses of 0.3, 0.5, 0.7 and 1.2 mm. The accuracy of the final thickness was determined with a digital caliper (Mitutoyo Corp®, Kawasaki, Japan) with an accuracy of ± 0.05 mm. The glaze was not applied to avoid high reflection luster that could affect shade measurement. A pilot study showed that samples prepared following this protocol present similar superficial rugosity to the samples milled in the CEREC® MC XL milling machine (according to the ISO 25178 - Geometric Product Specifications – Surface texture, Sa = 18.56 ± 1.7 µm for the Isomet 15LC Diamond Saw and Sa = 17.57 ± 1.8 µm for the CEREC® MCXL milling machine, p = 0.832).
An experimental translucent resin-based cement with a refractive index of 1.5229 and without photoinitiators was produced to simulate the cementation of the ceramic veneer on the substrate. This simulation mimicked the refractive index changes and the light propagation through the interfaces between the ceramic-cement and cement substrate. 
Four different substrates were used: white background; black background; IPS Empress® LT A1 CAD/CAM block; IPS Empress® LT A3 CAD/CAM block. For reference, the CIELab coordinates of backgrounds were black (L*= 22.06, a*= 0.33, b*= 0.30), white (L*= 97.29, a*= -0.06, b*= 2.39), IPS Empress® LT A1 (L*= 71.29, a*= 0.99, b*= 10.87), and IPS Empress® LT A3 (L*= 64.30, a*= 2.13, b*= 14.82).

The color parameters of each specimen were obtained with a D65 illuminant over the different backgrounds interposed with the translucent resin cement using a calibrated spectrophotometer (CM-700d, Konica Minolta®, Tokyo, Japan) with a target mask with a sensor-opening diameter of 3 mm (SAV). The CIE 1931 2° Standard Colorimetric Observer was used to calculate color coordinate values for each specimen. The sensor opening of the spectrophotometer was placed in the center of each specimen and three measurements were collected in both SCI (specular component included) and SCE (specular component excluded) modes. The CIELab coordinates (L*, a* and b*) from the specimens were used to evaluate color change (ΔE00) from the substrate to the surface of the veneer according to the CIEDE2000 formula: ∆E00 = [(∆L/KL.SL)2 + (∆C/KC.SC)2 + (∆H/KH.SH)2 + RT.( ∆C/KC.SC).( ∆H/KH.SH)]0.5 , where ΔL, ΔC and ΔH are the differences in lightness, chroma and hue, and Rt is a function (the so-called rotation function) that accounts for the interaction between chroma and hue differences in the blue region. Weighting functions, SL, SC, and SH adjust the total color difference for variation in the location of the color difference pair in L*, a* and b* coordinates, and the parametric factors KL, KC, and KH are correction terms for the experimental conditions, which were set to 1. Differences in each inherent color parameter were also determined as ΔL*, Δa*, and Δb* by subtracting each specimen from the substrate color coordinate parameter value (+a* = red, −a* = green; +b* = yellow, −b* = blue; +L* = white, -L* = black).

The data set containing all variable were organized into:

    #Final CIELAB Result
    Lfinal = L* value of the final restoration; 
    afinal = a* value of the final restoration; 
    bfinal = b* value of the final restoration; 
    
    #Substrate Parameters
    Lsub= L* value of the substrate; 
    asub = a* value of the substrate; 
    bsub = b* value of the substrate;
    
    #Ceramic Parameters
    Lcer= L* value of the ceramic block; 
    acer = a* value of the ceramic block; 
    bcer = b* value of the ceramic block; 
    T = thickness of the ceramic restoration;

## Methodology
I am using the Jupyter Notebooks with scikit-learn libraries. 

First I attempted different Regression Models using their default parameters

The models tested were:
    
    BaggingRegressor()
    CCA()

File: data/data2.csv (part 1 of 5)
ID,Substrate,Ceramic,Thickness,Lsub,asub,bsub,Lcer,acer,bcer,L,a,b
1,Black,Empress HT A1,0.3,22.06166667,8.801676766,0.335,64.40833333,-0.453333333,6.843333333,38.03,-0.49,-6.03
2,Black,Empress HT A1,0.3,22.06166667,8.801676766,0.335,64.40833333,-0.453333333,6.843333333,37.93,-0.48,-5.95
3,Black,Empress HT A1,0.3,22.06166667,8.801676766,0.335,64.40833333,-0.453333333,6.843333333,37.98,-0.48,-5.97
4,Black,Empress HT A1,0.3,22.06166667,8.801676766,0.335,64.40833333,-0.453333333,6.843333333,37.87,-0.49,-5.87
5,Black,Empress HT A1,0.3,22.06166667,8.801676766,0.335,64.40833333,-0.453333333,6.843333333,37.94,-0.48,-5.92
6,Black,Empress HT A1,0.3,22.06166667,8.801676766,0.335,64.40833333,-0.453333333,6.843333333,37.83,-0.47,-5.82
7,Black,Empress HT A1,0.3,22.06166667,8.801676766,0.335,64.40833333,-0.453333333,6.843333333,37.64,-0.44,-5.19
8,Black,Empress HT A1,0.3,22.06166667,8.801676766,0.335,64.40833333,-0.453333333,6.843333333,37.23,-0.44,-5.2
9,Black,Empress HT A1,0.3,22.06166667,8.801676766,0.335,64.40833333,-0.453333333,6.843333333,37.61,-0.42,-5.18
10,Black,Empress HT A1,0.3,22.06166667,8.801676766,0.335,64.40833333,-0.453333333,6.843333333,37.2,-0.43,-5.18
11,Black,Empress HT A1,0.3,22.06166667,8.801676766,0.335,64.40833333,-0.453333333,6.843333333,37.6,-0.43,-5.15
12,Black,Empress HT A1,0.3,22.06166667,8.801676766,0.335,64.40833333,-0.453333333,6.843333333,37.19,-0.42,-5.14
13,Black,Empress HT A1,0.3,22.06166667,8.801676766,0.335,64.40833333,-0.453333333,6.843333333,37.87,-0.45,-4.51
14,Black,Empress HT A1,0.3,22.06166667,8.801676766,0.335,64.40833333,-0.453333333,6.843333333,37.69,-0.45,-4.49
15,Black,Empress HT A1,0.3,22.06166667,8.801676766,0.335,64.40833333,-0.453333333,6.843333333,37.83,-0.46,-4.54
16,Black,Empress HT A1,0.3,22.06166667,8.801676766,0.335,64.40833333,-0.453333333,6.843333333,37.67,-0.47,-4.47
17,Black,Empress HT A1,0.3,22.06166667,8.801676766,0.335,64.40833333,-0.453333333,6.843333333,37.81,-0.46,-4.52
18,Black,Empress HT A1,0.3,22.06166667,8.801676766,0.335,64.40833333,-0.453333333,6.843333333,37.66,-0.45,-4.48
19,Black,Empress HT A1,0.3,22.06166667,8.801676766,0.335,64.40833333,-0.453333333,6.843333333,37.11,-0.49,-4.71
20,Black,Empress HT A1,0.3,22.06166667,8.801676766,0.335,64.40833333,-0.453333333,6.843333333,36.97,-0.47,-4.67
21,Black,Empress HT A1,0.3,22.06166667,8.801676766,0.335,64.40833333,-0.453333333,6.843333333,37.13,-0.48,-4.72
22,Black,Empress HT A1,0.3,22.06166667,8.801676766,0.335,64.40833333,-0.453333333,6.843333333,36.99,-0.47,-4.67
23,Black,Empress HT A1,0.3,22.06166667,8.801676766,0.335,64.40833333,-0.453333333,6.843333333,37.17,-0.48,-4.73
24,Black,Empress HT A1,0.3,22.06166667,8.801676766,0.335,64.40833333,-0.453333333,6.843333333,37.02,-0.48,-4.69
25,Black,Empress HT A1,0.3,22.06166667,8.801676766,0.335,64.40833333,-0.453333333,6.843333333,39.85,-0.46,-5.47
26,Black,Empress HT A1,0.3,22.06166667,8.801676766,0.335,64.40833333,-0.453333333,6.843333333,39.22,-0.47,-5.53
27,Black,Empress HT A1,0.3,22.06166667,8.801676766,0.335,64.40833333,-0.453333333,6.843333333,39.77,-0.45,-5.42
28,Black,Empress HT A1,0.3,22.06166667,8.801676766,0.335,64.40833333,-0.453333333,6.843333333,39.15,-0.5,-5.46
29,Black,Empress HT A1,0.3,22.06166667,8.801676766,0.335,64.40833333,-0.453333333,6.843333333,39.74,-0.47,-5.37
30,Black,Empress HT A1,0.3,22.06166667,8.801676766,0.335,64.40833333,-0.453333333,6.843333333,39.13,-0.5,-5.42
31,Black,Empress HT A1,0.5,22.06166667,8.801676766,0.335,64.40833333,-0.453333333,6.843333333,45.75,-0.89,-5.29
32,Black,Empress HT A1,0.5,22.06166667,8.801676766,0.335,64.40833333,-0.453333333,6.843333333,45.41,-0.92,-5.26
33,Black,Empress HT A1,0.5,22.06166667,8.801676766,0.335,64.40833333,-0.453333333,6.843333333,45.71,-0.89,-5.27
34,Black,Empress HT A1,0.5,22.06166667,8.801676766,0.335,64.40833333,-0.453333333,6.843333333,45.39,-0.9,-5.26
35,Black,Empress HT A1,0.5,22.06166667,8.801676766,0.335,64.40833333,-0.453333333,6.843333333,45.71,-0.89,-5.25
36,Black,Empress HT A1,0.5,22.06166667,8.801676766,0.335,64.40833333,-0.453333333,6.843333333,45.38,-0.9,-5.25
37,Black,Empress HT A1,0.5,22.06166667,8.801676766,0.335,64.40833333,-0.453333333,6.843333333,43.1,-0.86,-5.19
38,Black,Empress HT A1,0.5,22.06166667,8.801676766,0.335,64.40833333,-0.453333333,6.843333333,42.77,-0.85,-5.16
39,Black,Empress HT A1,0.5,22.06166667,8.801676766,0.335,64.40833333,-0.453333333,6.843333333,43.04,-0.85,-5.15
40,Black,Empress HT A1,0.5,22.06166667,8.801676766,0.335,64.40833333,-0.453333333,6.843333333,42.66,-0.87,-5.13
41,Black,Empress HT A1,0.5,22.06166667,8.801676766,0.335,64.40833333,-0.453333333,6.843333333,43,-0.86,-5.11
42,Black,Empress HT A1,0.5,22.06166667,8.801676766,0.335,64.40833333,-0.453333333,6.843333333,42.6,-0.88,-5.11
43,Black,Empress HT A1,0.5,22.06166667,8.801676766,0.335,64.40833333,-0.453333333,6.843333333,44.66,-0.93,-6.45
44,Black,Empress HT A1,0.5,22.06166667,8.801676766,0.335,64.40833333,-0.453333333,6.843333333,44.04,-0.96,-6.41
45,Black,Empress HT A1,0.5,22.06166667,8.801676766,0.335,64.40833333,-0.453333333,6.843333333,44.4,-0.92,-6.33
46,Black,Empress HT A1,0.5,22.06166667,8.801676766,0.335,64.40833333,-0.453333333,6.843333333,43.88,-0.95,-6.35
47,Black,Empress HT A1,0.5,22.06166667,8.801676766,0.335,64.40833333,-0.453333333,6.843333333,44.28,-0.93,-6.27
48,Black,Empress HT A1,0.5,22.06166667,8.801676766,0.335,64.40833333,-0.453333333,6.843333333,43.75,-0.93,-6.28
49,Black,Empress HT A1,0.5,22.06166667,8.801676766,0.335,64.40833333,-0.453333333,6.843333333,44.22,-0.8,-5.57
50,Black,Empress HT A1,0.5,22.06166667,8.801676766,0.335,64.40833333,-0.453333333,6.843333333,43.58,-0.85,-5.69
51,Black,Empress HT A1,0.5,22.06166667,8.801676766,0.335,64.40833333,-0.453333333,6.843333333,44.16,-0.81,-5.55
52,Black,Empress HT A1,0.5,22.06166667,8.801676766,0.335,64.40833333,-0.453333333,6.843333333,43.53,-0.86,-5.67
53,Black,Empress HT A1,0.5,22.06166667,8.801676766,0.335,64.40833333,-0.453333333,6.843333333,44.12,-0.8,-5.52
54,Black,Empress HT A1,0.5,22.06166667,8.801676766,0.335,64.40833333,-0.453333333,6.843333333,43.5,-0.85,-5.64
55,Black,Empress HT A1,0.5,22.06166667,8.801676766,0.335,64.40833333,-0.453333333,6.843333333,46.34,-0.92,-5.74
56,Black,Empress HT A1,0.5,22.06166667,8.801676766,0.335,64.40833333,-0.453333333,6.843333333,45.93,-0.97,-5.74
57,Black,Empress HT A1,0.5,22.06166667,8.801676766,0.335,64.40833333,-0.453333333,6.843333333,46.36,-0.88,-5.69
58,Black,Empress HT A1,0.5,22.06166667,8.801676766,0.335,64.40833333,-0.453333333,6.843333333,45.9,-0.96,-5.73
59,Black,Empress HT A1,0.5,22.06166667,8.801676766,0.335,64.40833333,-0.453333333,6.843333333,46.26,-0.92,-5.68
60,Black,Empress HT A1,0.5,22.06166667,8.801676766,0.335,64.40833333,-0.453333333,6.843333333,45.87,-0.96,-5.69
61,Black,Empress HT A1,0.7,22.06166667,8.801676766,0.335,64.40833333,-0.453333333,6.843333333,46.53,-1.08,-4.99
62,Black,Empress HT A1,0.7,22.06166667,8.801676766,0.335,64.40833333,-0.453333333,6.843333333,46.09,-1.11,-4.98
63,Black,Empress HT A1,0.7,22.06166667,8.801676766,0.335,64.40833333,-0.453333333,6.843333333,46.48,-1.09,-4.96
64,Black,Empress HT A1,0.7,22.06166667,8.801676766,0.335,64.40833333,-0.453333333,6.843333333,46.15,-1.08,-4.91
65,Black,Empress HT A1,0.7,22.06166667,8.801676766,0.335,64.40833333,-0.453333333,6.843333333,46.46,-1.08,-4.93
66,Black,Empress HT A1,0.7,22.06166667,8.801676766,0.335,64.40833333,-0.453333333,6.843333333,46.04,-1.09,-4.95
67,Black,Empress HT A1,0.7,22.06166667,8.801676766,0.335,64.40833333,-0.453333333,6.843333333,46.59,-1,-4.22
68,Black,Empress HT A1,0.7,22.06166667,8.801676766,0.335,64.40833333,-0.453333333,6.843333333,46.37,-1,-4.15
69,Black,Empress HT A1,0.7,22.06166667,8.801676766,0.335,64.40833333,-0.453333333,6.843333333,46.57,-1.01,-4.19
70,Black,Empress HT A1,0.7,22.06166667,8.801676766,0.335,64.40833333,-0.453333333,6.843333333,46.37,-1.01,-4.11
71,Black,Empress HT A1,0.7,22.06166667,8.801676766,0.335,64.40833333,-0.453333333,6.843333333,46.56,-1,-4.19
72,Black,Empress HT A1,0.7,22.06166667,8.801676766,0.335,64.40833333,-0.453333333,6.843333333,46.35,-1.01,-4.14
73,Black,Empress HT A1,0.7,22.06166667,8.801676766,0.335,64.40833333,-0.453333333,6.843333333,47.55,-1.09,-4.35
74,Black,Empress HT A1,0.7,22.06166667,8.801676766,0.335,64.40833333,-0.453333333,6.843333333,47.19,-1.11,-4.29
75,Black,Empress HT A1,0.7,22.06166667,8.801676766,0.335,64.40833333,-0.453333333,6.843333333,47.49,-1.09,-4.32
76,Black,Empress HT A1,0.7,22.06166667,8.801676766,0.335,64.40833333,-0.453333333,6.843333333,47.13,-1.11,-4.27
77,Black,Empress HT A1,0.7,22.06166667,8.801676766,0.335,64.40833333,-0.453333333,6.843333333,47.45,-1.09,-4.29
78,Black,Empress HT A1,0.7,22.06166667,8.801676766,0.335,64.40833333,-0.453333333,6.843333333,47.11,-1.1,-4.24
79,Black,Empress HT A1,0.7,22.06166667,8.801676766,0.335,64.40833333,-0.453333333,6.843333333,46.62,-1.04,-3.85
80,Black,Empress HT A1,0.7,22.06166667,8.801676766,0.335,64.40833333,-0.453333333,6.843333333,46.23,-1.05,-3.77
81,Black,Empress HT A1,0.7,22.06166667,8.801676766,0.335,64.40833333,-0.453333333,6.843333333,46.5,-1.04,-3.77
82,Black,Empress HT A1,0.7,22.06166667,8.801676766,0.335,64.40833333,-0.453333333,6.843333333,46.16,-1.06,-3.73
83,Black,Empress HT A1,0.7,22.06166667,8.801676766,0.335,64.40833333,-0.453333333,6.843333333,46.45,-1.04,-3.75
84,Black,Empress HT A1,0.7,22.06166667,8.801676766,0.335,64.40833333,-0.453333333,6.843333333,46.1,-1.06,-3.71
85,Black,Empress HT A1,0.7,22.06166667,8.801676766,0.335,64.40833333,-0.453333333,6.843333333,46.93,-1.05,-4.47
86,Black,Empress HT A1,0.7,22.06166667,8.801676766,0.335,64.40833333,-0.453333333,6.843333333,46.14,-1.07,-4.49
87,Black,Empress HT A1,0.7,22.06166667,8.801676766,0.335,64.40833333,-0.453333333,6.843333333,46.79,-1.06,-4.41
88,Black,Empress HT A1,0.7,22.06166667,8.801676766,0.335,64.40833333,-0.453333333,6.843333333,46.05,-1.09,-4.44
89,Black,Empress HT A1,0.7,22.06166667,8.801676766,0.335,64.40833333,-0.453333333,6.843333333,46.73,-1.06,-4.35
90,Black,Empress HT A1,0.7,22.06166667,8.801676766,0.335,64.40833333,-0.453333333,6.843333333,45.98,-1.09,-4.38
91,Black,Empress HT A1,1.2,22.06166667,8.801676766,0.335,64.40833333,-0.453333333,6.843333333,52.82,-1.31,-2.46
92,Black,Empress HT A1,1.2,22.06166667,8.801676766,0.335,64.40833333,-0.453333333,6.843333333,52.63,-1.32,-2.38
93,Black,Empress HT A1,1.2,22.06166667,8.801676766,0.335,64.40833333,-0.453333333,6.843333333,52.78,-1.31,-2.44
94,Black,Empress HT A1,1.2,22.06166667,8.801676766,0.335,64.40833333,-0.453333333,6.843333333,52.61,-1.31,-2.37
95,Black,Empress HT A1,1.2,22.06166667,8.801676766,0.335,64.40833333,-0.453333333,6.843333333,52.75,-1.31,-2.43
96,Black,Empress HT A1,1.2,22.06166667,8.801676766,0.335,64.40833333,-0.453333333,6.843333333,52.6,-1.32,-2.37
97,Black,Empress HT A1,1.2,22.06166667,8.801676766,0.335,64.40833333,-0.453333333,6.843333333,52.99,-1.31,-2.64
98,Black,Empress HT A1,1.2,22.06166667,8.801676766,0.335,64.40833333,-0.453333333,6.843333333,52.19,-1.36,-2.76
99,Black,Empress HT A1,1.2,22.06166667,8.801676766,0.335,64.40833333,-0.453333333,6.843333333,52.96,-1.3,-2.64
100,Black,Empress HT A1,1.2,22.06166667,8.801676766,0.335,64.40833333,-0.453333333,6.843333333,52.17,-1.37,-2.74
101,Black,Empress HT A1,1.2,22.06166667,8.801676766,0.335,64.40833333,-0.453333333,6.843333333,52.94,-1.3,-2.63
102,Black,Empress HT A1,1.2,22.06166667,8.801676766,0.335,64.40833333,-0.453333333,6.843333333,52.15,-1.37,-2.75
103,Black,Empress HT A1,1.2,22.06166667,8.801676766,0.335,64.40833333,-0.453333333,6.843333333,53.31,-1.27,-2.33
104,Black,Empress HT A1,1.2,22.06166667,8.801676766,0.335,64.40833333,-0.453333333,6.843333333,52.19,-1.33,-2.45
105,Black,Empress HT A1,1.2,22.06166667,8.801676766,0.335,64.40833333,-0.453333333,6.843333333,53.27,-1.27,-2.31
106,Black,Empress HT A1,1.2,22.06166667,8.801676766,0.335,64.40833333,-0.453333333,6.843333333,52.16,-1.33,-2.44
107,Black,Empress HT A1,1.2,22.06166667,8.801676766,0.335,64.40833333,-0.453333333,6.843333333,53.25,-1.26,-2.32
108,Black,Empress HT A1,1.2,22.06166667,8.801676766,0.335,64.40833333,-0.453333333,6.843333333,52.15,-1.32,-2.43
109,Black,Empress HT A1,1.2,22.06166667,8.801676766,0.335,64.40833333,-0.453333333,6.843333333,54.28,-1.33,-2.33
110,Black,Empress HT A1,1.2,22.06166667,8.801676766,0.335,64.40833333,-0.453333333,6.843333333,53.66,-1.37,-2.31
111,Black,Empress HT A1,1.2,22.06166667,8.801676766,0.335,64.40833333,-0.453333333,6.843333333,54.23,-1.32,-2.31
112,Black,Empress HT A1,1.2,22.06166667,8.801676766,0.335,64.40833333,-0.453333333,6.843333333,53.63,-1.34,-2.29
113,Black,Empress HT A1,1.2,22.06166667,8.801676766,0.335,64.40833333,-0.453333333,6.843333333,54.2,-1.32,-2.31
114,Black,Empress HT A1,1.2,22.06166667,8.801676766,0.335,64.40833333,-0.453333333,6.843333333,53.6,-1.36,-2.29
115,Black,Empress HT A1,1.2,22.06166667,8.801676766,0.335,64.40833333,-0.453333333,6.843333333,54.64,-1.36,-2.72
116,Black,Empress HT A1,1.2,22.06166667,8.801676766,0.335,64.40833333,-0.453333333,6.843333333,54.04,-1.39,-2.72
117,Black,Empress HT A1,1.2,22.06166667,8.801676766,0.335,64.40833333,-0.453333333,6.843333333,54.59,-1.35,-2.71
118,Black,Empress HT A1,1.2,22.06166667,8.801676766,0.335,64.40833333,-0.453333333,6.843333333,53.98,-1.39,-2.71
119,Black,Empress HT A1,1.2,22.06166667,8.801676766,0.335,64.40833333,-0.453333333,6.843333333,54.54,-1.35,-2.68
120,Black,Empress HT A1,1.2,22.06166667,8.801676766,0.335,64.40833333,-0.453333333,6.843333333,53.94,-1.39,-2.68
121,White,Empress HT A1,0.3,97.29,-0.06,2.4,64.40833333,-0.453333333,6.843333333,94.74,-0.03,7.06
122,White,Empress HT A1,0.3,97.29,-0.06,2.4,64.40833333,-0.453333333,6.843333333,94.54,-0.01,7.17
123,White,Empress HT A1,0.3,97.29,-0.06,2.4,64.40833333,-0.453333333,6.843333333,94.74,-0.03,7.06
124,White,Empress HT A1,0.3,97.29,-0.06,2.4,64.40833333,-0.453333333,6.843333333,94.54,-0.01,7.17
125,White,Empress HT A1,0.3,97.29,-0.06,2.4,64.40833333,-0.453333333,6.843333333,94.74,-0.03,7.06
126,White,Empress HT A1,0.3,97.29,-0.06,2.4,64.40833333,-0.453333333,6.843333333,94.54,-0.01,7.18
127,White,Empress HT A1,0.3,97.29,-0.06,2.4,64.40833333,-0.453333333,6.843333333,94.53,0,7.07
128,White,Empress HT A1,0.3,97.29,-0.06,2.4,64.40833333,-0.453333333,6.843333333,94.21,0.02,7.18
129,White,Empress HT A1,0.3,97.29,-0.06,2.4,64.40833333,-0.453333333,6.843333333,94.52,0,7.08
130,White,Empress HT A1,0.3,97.29,-0.06,2.4,64.40833333,-0.453333333,6.843333333,94.2,0.03,7.19
131,White,Empress HT A1,0.3,97.29,-0.06,2.4,64.40833333,-0.453333333,6.843333333,94.52,0,7.08
132,White,Empress HT A1,0.3,97.29,-0.06,2.4,64.40833333,-0.453333333,6.843333333,94.21,0.02,7.19
133,White,Empress HT A1,0.3,97.29,-0.06,2.4,64.40833333,-0.453333333,6.843333333,95.36,-0.03,6.68
134,White,Empress HT A1,0.3,97.29,-0.06,2.4,64.40833333,-0.453333333,6.843333333,95.13,-0.01,6.8
135,White,Empress HT A1,0.3,97.29,-0.06,2.4,64.40833333,-0.453333333,6.843333333,95.38,-0.03,6.69
136,White,Empress HT A1,0.3,97.29,-0.06,2.4,64.40833333,-0.453333333,6.843333333,95.14,-0.01,6.8
137,White,Empress HT A1,0.3,97.29,-0.06,2.4,64.40833333,-0.453333333,6.843333333,95.38,-0.03,6.68
138,White,Empress HT A1,0.3,97.29,-0.06,2.4,64.40833333,-0.453333333,6.843333333,95.14,-0.01,6.8
139,White,Empress HT A1,0.3,97.29,-0.06,2.4,64.40833333,-0.453333333,6.843333333,95.22,-0.02,6.73
140,White,Empress HT A1,0.3,97.29,-0.06,2.4,64.40833333,-0.453333333,6.843333333,95.03,0,6.85
141,White,Empress HT A1,0.3,97.29,-0.06,2.4,64.40833333,-0.453333333,6.843333333,95.23,-0.03,6.73
142,White,Empress HT A1,0.3,97.29,-0.06,2.4,64.40833333,-0.453333333,6.843333333,95.02,0,6.84
143,White,Empress HT A1,0.3,97.29,-0.06,2.4,64.40833333,-0.453333333,6.843333333,95.23,-0.02,6.73
144,White,Empress HT A1,0.3,97.29,-0.06,2.4,64.40833333,-0.453333333,6.843333333,95.03,0,6.85
145,White,Empress HT A1,0.3,97.29,-0.06,2.4,64.40833333,-0.453333333,6.843333333,94.59,-0.04,6.92
146,White,Empress HT A1,0.3,97.29,-0.06,2.4,64.40833333,-0.453333333,6.843333333,94.39,-0.01,7.03
147,White,Empress HT A1,0.3,97.29,-0.06,2.4,64.40833333,-0.453333333,6.843333333,94.58,-0.04,6.91
148,White,Empress HT A1,0.3,97.29,-0.06,2.4,64.40833333,-0.453333333,6.843333333,94.38,-0.01,7.02
149,White,Empress HT A1,0.3,97.29,-0.06,2.4,64.40833333,-0.453333333,6.843333333,94.58,-0.04,6.91
150,White,Empress HT A1,0.3,97.29,-0.06,2.4,64.40833333,-0.453333333,6.843333333,94.39,-0.01,7.04
151,White,Empress HT A1,0.5,97.29,-0.06,2.4,64.40833333,-0.453333333,6.843333333,91.41,0.24,9.36
152,White,Empress HT A1,0.5,97.29,-0.06,2.4,64.40833333,-0.453333333,6.843333333,91.11,0.26,9.47
153,White,Empress HT A1,0.5,97.29,-0.06,2.4,64.40833333,-0.453333333,6.843333333,91.42,0.25,9.37
154,White,Empress HT A1,0.5,97.29,-0.06,2.4,64.40833333,-0.453333333,6.843333333,91.12,0.27,9.47
155,White,Empress HT A1,0.5,97.29,-0.06,2.4,64.40833333,-0.453333333,6.843333333,91.43,0.24,9.37
156,White,Empress HT A1,0.5,97.29,-0.06,2.4,64.40833333,-0.453333333,6.843333333,91.13,0.27,9.48
157,White,Empress HT A1,0.5,97.29,-0.06,2.4,64.40833333,-0.453333333,6.843333333,91.81,0.22,9.49
158,White,Empress HT A1,0.5,97.29,-0.06,2.4,64.40833333,-0.453333333,6.843333333,91.46,0.23,9.59
159,White,Empress HT A1,0.5,97.29,-0.06,2.4,64.40833333,-0.453333333,6.843333333,91.8,0.22,9.5
160,White,Empress HT A1,0.5,97.29,-0.06,2.4,64.40833333,-0.453333333,6.843333333,91.46,0.24,9.59
161,White,Empress HT A1,0.5,97.29,-0.06,2.4,64.40833333,-0.453333333,6.843333333,91.8,0.22,9.49
162,White,Empress HT A1,0.5,97.29,-0.06,2.4,64.40833333,-0.453333333,6.843333333,91.46,0.23,9.6
163,White,Empress HT A1,0.5,97.29,-0.06,2.4,64.40833333,-0.453333333,6.843333333,91.74,0.23,9.48
164,White,Empress HT A1,0.5,97.29,-0.06,2.4,64.40833333,-0.453333333,6.843333333,91.42,0.26,9.58
165,White,Empress HT A1,0.5,97.29,-0.06,2.4,64.40833333,-0.453333333,6.843333333,91.75,0.23,9.48
166,White,Empress HT A1,0.5,97.29,-0.06,2.4,64.40833333,-0.453333333,6.843333333,91.43,0.25,9.59
167,White,Empress HT A1,0.5,97.29,-0.06,2.4,64.40833333,-0.453333333,6.843333333,91.76,0.23,9.48
168,White,Empress HT A1,0.5,97.29,-0.06,2.4,64.40833333,-0.453333333,6.843333333,91.44,0.26,9.59
169,White,Empress HT A1,0.5,97.29,-0.06,2.4,64.40833333,-0.453333333,6.843333333,91.85,0.2,9.52
170,White,Empress HT A1,0.5,97.29,-0.06,2.4,64.40833333,-0.453333333,6.843333333,91.6,0.22,9.64
171,White,Empress HT A1,0.5,97.29,-0.06,2.4,64.40833333,-0.453333333,6.843333333,91.85,0.2,9.52
172,White,Empress HT A1,0.5,97.29,-0.06,2.4,64.40833333,-0.453333333,6.843333333,91.59,0.22,9.64
173,White,Empress HT A1,0.5,97.29,-0.06,2.4,64.40833333,-0.453333333,6.843333333,91.85,0.2,9.53
174,White,Empress HT A1,0.5,97.29,-0.06,2.4,64.40833333,-0.453333333,6.843333333,91.59,0.22,9.64
175,White,Empress HT A1,0.5,97.29,-0.06,2.4,64.40833333,-0.453333333,6.843333333,91.78,0.24,9.46
176,White,Empress HT A1,0.5,97.29,-0.06,2.4,64.40833333,-0.453333333,6.843333333,91.49,0.26,9.57
177,White,Empress HT A1,0.5,97.29,-0.06,2.4,64.40833333,-0.453333333,6.843333333,91.78,0.24,9.47
178,White,Empress HT A1,0.5,97.29,-0.06,2.4,64.40833333,-0.453333333,6.843333333,91.49,0.26,9.57
179,White,Empress HT A1,0.5,97.29,-0.06,2.4,64.40833333,-0.453333333,6.843333333,91.78,0.24,9.47
180,White,Empress HT A1,0.5,97.29,-0.06,2.4,64.40833333,-0.453333333,6.843333333,91.49,0.25,9.57
181,White,Empress HT A1,0.7,97.29,-0.06,2.4,64.40833333,-0.453333333,6.843333333,88.03,0.44,11.26
182,White,Empress HT A1,0.7,97.29,-0.06,2.4,64.40833333,-0.453333333,6.843333333,87.67,0.48,11.38
183,White,Empress HT A1,0.7,97.29,-0.06,2.4,64.40833333,-0.453333333,6.843333333,88.02,0.44,11.26
184,White,Empress HT A1,0.7,97.29,-0.06,2.4,64.40833333,-0.453333333,6.843333333,87.66,0.47,11.38
185,White,Empress HT A1,0.7,97.29,-0.06,2.4,64.40833333,-0.453333333,6.843333333,88.02,0.44,11.25
186,White,Empress HT A1,0.7,97.29,-0.06,2.4,64.40833333,-0.453333333,6.843333333,87.66,0.47,11.38
187,White,Empress HT A1,0.7,97.29,-0.06,2.4,64.40833333,-0.453333333,6.843333333,87.63,0.45,11.63
188,White,Empress HT A1,0.7,97.29,-0.06,2.4,64.40833333,-0.453333333,6.843333333,87.31,0.49,11.75
189,White,Empress HT A1,0.7,97.29,-0.06,2.4,64.40833333,-0.453333333,6.843333333,87.63,0.45,11.63
190,White,Empress HT A1,0.7,97.29,-0.06,2.4,64.40833333,-0.453333333,6.843333333,87.31,0.48,11.75
191,White,Empress HT A1,0.7,97.29,-0.06,2.4,64.40833333,-0.453333333,6.843333333,87.64,0.45,11.63
192,White,Empress HT A1,0.7,97.29,-0.06,2.4,64.40833333,-0.453333333,6.843333333,87.31,0.49,11.75
193,White,Empress HT A1,0.7,97.29,-0.06,2.4,64.40833333,-0.453333333,6.843333333,88.87,0.39,11.36
194,White,Empress HT A1,0.7,97.29,-0.06,2.4,64.40833333,-0.453333333,6.843333333,88.39,0.41,11.48
195,White,Empress HT A1,0.7,97.29,-0.06,2.4,64.40833333,-0.453333333,6.843333333,88.86,0.39,11.36
196,White,Empress HT A1,0.7,97.29,-0.06,2.4,64.40833333,-0.453333333,6.843333333,88.39,0.4,11.48
197,White,Empress HT A1,0.7,97.29,-0.06,2.4,64.40833333,-0.453333333,6.843333333,88.86,0.39,11.36
198,White,Empress HT A1,0.7,97.29,-0.06,2.4,64.40833333,-0.453333333,6.843333333,88.39,0.41,11.48
199,White,Empress HT A1,0.7,97.29,-0.06,2.4,64.40833333,-0.453333333,6.843333333,89.81,0.43,11.29
200,White,Empress HT A1,0.7,97.29,-0.06,2.4,64.40833333,-0.453333333,6.843333333,89.51,0.46,11.42
201,White,Empress HT A1,0.7,97.29,-0.06,2.4,64.40833333,-0.453333333,6.843333333,89.75,0.43,11.3
202,White,Empress HT A1,0.7,97.29,-0.06,2.4,64.40833333,-0.453333333,6.843333333,89.46,0.45,11.41
203,White,Empress HT A1,0.7,97.29,-0.06,2.4,64.40833333,-0.453333333,6.843333333,89.71,0.43,11.29
204,White,Empress HT A1,0.7,97.29,-0.06,2.4,64.40833333,-0.453333333,6.843333333,89.44,0.45,11.42
205,White,Empress HT A1,0.7,97.29,-0.06,2.4,64.40833333,-0.453333333,6.843333333,89.3,0.38,11.07
206,White,Empress HT A1,0.7,97.29,-0.06,2.4,64.40833333,-0.453333333,6.843333333,89.05,0.41,11.18
207,White,Empress HT A1,0.7,97.29,-0.06,2.4,64.40833333,-0.453333333,6.843333333,89.29,0.38,11.07
208,White,Empress HT A1,0.7,97.29,-0.06,2.4,64.40833333,-0.453333333,6.843333333,89.04,0.41,11.17
209,White,Empress HT A1,0.7,97.29,-0.06,2.4,64.40833333,-0.453333333,6.843333333,89.29,0.38,11.08
210,White,Empress HT A1,0.7,97.29,-0.06,2.4,64.40833333,-0.453333333,6.843333333,89.04,0.41,11.18
211,White,Empress HT A1,1.2,97.29,-0.06,2.4,64.40833333,-0.453333333,6.843333333,83.3,1.04,14.56
212,White,Empress HT A1,1.2,97.29,-0.06,2.4,64.40833333,-0.453333333,6.843333333,82.82,1.07,14.73
213,White,Empress HT A1,1.2,97.29,-0.06,2.4,64.40833333,-0.453333333,6.843333333,83.34,1.04,14.58
214,White,Empress HT A1,1.2,97.29,-0.06,2.4,64.40833333,-0.453333333,6.843333333,82.85,1.07,14.75
215,White,Empress HT A1,1.2,97.29,-0.06,2.4,64.40833333,-0.453333333,6.843333333,83.37,1.04,14.59
216,White,Empress HT A1,1.2,97.29,-0.06,2.4,64.40833333,-0.453333333,6.843333333,82.87,1.07,14.75
217,White,Empress HT A1,1.2,97.29,-0.06,2.4,64.40833333,-0.453333333,6.843333333,82.98,1.01,14.01
218,White,Empress HT A1,1.2,97.29,-0.06,2.4,64.40833333,-0.453333333,6.843333333,82.68,1.06,14.21
219,White,Empress HT A1,1.2,97.29,-0.06,2.4,64.40833333,-0.453333333,6.843333333,83.16,1.04,14.07
220,White,Empress HT A1,1.2,97.29,-0.06,2.4,64.40833333,-0.453333333,6.843333333,82.74,1.06,14.24
221,White,Empress HT A1,1.2,97.29,-0.06,2.4,64.40833333,-0.453333333,6.843333333,83.19,1.04,14.09
222,White,Empress HT A1,1.2,97.29,-0.06,2.4,64.40833333,-0.453333333,6.843333333,82.76,1.07,14.25
223,White,Empress HT A1,1.2,97.29,-0.06,2.4,64.40833333,-0.453333333,6.843333333,83.91,0.99,14.14
224,White,Empress HT A1,1.2,97.29,-0.06,2.4,64.40833333,-0.453333333,6.843333333,83.73,1.02,14.25
225,White,Empress HT A1,1.2,97.29,-0.06,2.4,64.40833333,-0.453333333,6.843333333,83.94,0.99,14.16
226,White,Empress HT A1,1.2,97.29,-0.06,2.4,64.40833333,-0.453333333,6.843333333,83.74,1.02,14.26
227,White,Empress HT A1,1.2,97.29,-0.06,2.4,64.40833333,-0.453333333,6.843333333,83.94,1,14.16
228,White,Empress HT A1,1.2,97.29,-0.06,2.4,64.40833333,-0.453333333,6.843333333,83.74,1.02,14.25
229,White,Empress HT A1,1.2,97.29,-0.06,2.4,64.40833333,-0.453333333,6.843333333,84.02,0.95,14.45
230,White,Empress HT A1,1.2,97.29,-0.06,2.4,64.40833333,-0.453333333,6.843333333,83.86,0.98,14.52
231,White,Empress HT A1,1.2,97.29,-0.06,2.4,64.40833333,-0.453333333,6.843333333,84.05,0.95,14.42
232,White,Empress HT A1,1.2,97.29,-0.06,2.4,64.40833333,-0.453333333,6.843333333,83.87,0.98,14.52
233,White,Empress HT A1,1.2,97.29,-0.06,2.4,64.40833333,-0.453333333,6.843333333,84.06,0.95,14.44
234,White,Empress HT A1,1.2,97.29,-0.06,2.4,64.40833333,-0.453333333,6.843333333,83.87,0.98,14.53
235,White,Empress HT A1,1.2,97.29,-0.06,2.4,64.40833333,-0.453333333,6.843333333,84.12,1.01,14.21
236,White,Empress HT A1,1.2,97.29,-0.06,2.4,64.40833333,-0.453333333,6.843333333,83.92,1.04,14.3
237,White,Empress HT A1,1.2,97.29,-0.06,2.4,64.40833333,-0.453333333,6.843333333,84.13,1.01,14.21
238,White,Empress HT A1,1.2,97.29,-0.06,2.4,64.40833333,-0.453333333,6.843333333,83.94,1.05,14.31
239,White,Empress HT A1,1.2,97.29,-0.06,2.4,64.40833333,-0.453333333,6.843333333,84.13,1.02,14.22
240,White,Empress HT A1,1.2,97.29,-0.06,2.4,64.40833333,-0.453333333,6.843333333,83.94,1.04,14.32
241,A1,Empress HT A1,0.3,71.29,1,10.87,64.40833333,-0.453333333,6.843333333,71.31,0.84,8.74
242,A1,Empress HT A1,0.3,71.29,1,10.87,64.40833333,-0.453333333,6.843333333,71.15,0.87,8.82
243,A1,Empress HT A1,0.3,71.29,1,10.87,64.40833333,-0.453333333,6.843333333,71.3,0.84,8.75
244,A1,Empress HT A1,0.3,71.29,1,10.87,64.40833333,-0.453333333,6.843333333,71.14,0.85,8.83
245,A1,Empress HT A1,0.3,71.29,1,10.87,64.40833333,-0.453333333,6.843333333,71.29,0.84,8.74
246,A1,Empress HT A1,0.3,71.29,1,10.87,64.40833333,-0.453333333,6.843333333,71.13,0.86,8.81
247,A1,Empress HT A1,0.3,71.29,1,10.87,64.40833333,-0.453333333,6.843333333,71.24,0.74,8.55
248,A1,Empress HT A1,0.3,71.29,1,10.87,64.40833333,-0.453333333,6.843333333,71.1,0.76,8.63
249,A1,Empress HT A1,0.3,71.29,1,10.87,64.40833333,-0.453333333,6.843333333,71.25,0.74,8.55
250,A1,Empress HT A1,0.3,71.29,1,10.87,64.40833333,-0.453333333,6.843333333,71.1,0.76,8.64
251,A1,Empress HT A1,0.3,71.29,1,10.87,64.40833333,-0.453333333,6.843333333,71.25,0.74,8.56
252,A1,Empress HT A1,0.3,71.29,1,10.87,64.40833333,-0.453333333,6.843333333,71.11,0.77,8.63
253,A1,Empress HT A1,0.3,71.29,1,10.87,64.40833333,-0.453333333,6.843333333,71.32,0.87,8.31
254,A1,Empress HT A1,0.3,71.29,1,10.87,64.40833333,-0.453333333,6.843333333,70.96,0.89,8.41
255,A1,Empress HT A1,0.3,71.29,1,10.87,64.40833333,-0.453333333,6.843333333,71.32,0.88,8.31
256,A1,Empress HT A1,0.3,71.29,1,10.87,64.40833333,-0.453333333,6.843333333,70.96,0.9,8.42
257,A1,Empress HT A1,0.3,71.29,1,10.87,64.40833333,-0.453333333,6.843333333,71.33,0.87,8.33
258,A1,Empress HT A1,0.3,71.29,1,10.87,64.40833333,-0.453333333,6.843333333,70.97,0.89,8.42
259,A1,Empress HT A1,0.3,71.29,1,10.87,64.40833333,-0.453333333,6.843333333,71.21,0.81,8.27
260,A1,Empress HT A1,0.3,71.29,1,10.87,64.40833333,-0.453333333,6.843333333,70.81,0.83,8.37
261,A1,Empress HT A1,0.3,71.29,1,10.87,64.40833333,-0.453333333,6.843333333,71.22,0.81,8.27
262,A1,Empress HT A1,0.3,71.29,1,10.87,64.40833333,-0.453333333,6.843333333,70.81,0.83,8.38
263,A1,Empress HT A1,0.3,71.29,1,10.87,64.40833333,-0.453333333,6.843333333,71.22,0.82,8.27
264,A1,Empress HT A1,0.3,71.29,1,10.87,64.40833333,-0.453333333,6.843333333,70.82,0.83,8.38
265,A1,Empress HT A1,0.3,71.29,1,10.87,64.40833333,-0.453333333,6.843333333,70.98,0.88,9.28
266,A1,Empress HT A1,0.3,71.29,1,10.87,64.40833333,-0.453333333,6.843333333,70.72,0.9,9.37
267,A1,Empress HT A1,0.3,71.29,1,10.87,64.40833333,-0.453333333,6.843333333,71,0.89,9.28
268,A1,Empress HT A1,0.3,71.29,1,10.87,64.40833333,-0.453333333,6.843333333,70.74,0.91,9.37
269,A1,Empress HT A1,0.3,71.29,1,10.87,64.40833333,-0.453333333,6.843333333,71.02,0.9,9.29
270,A1,Empress HT A1,0.3,71.29,1,10.87,64.40833333,-0.453333333,6.843333333,70.75,0.9,9.38
271,A1,Empress HT A1,0.5,71.29,1,10.87,64.40833333,-0.453333333,6.843333333,70.94,0.78,8.15
272,A1,Empress HT A1,0.5,71.29,1,10.87,64.40833333,-0.453333333,6.843333333,70.59,0.79,8.23
273,A1,Empress HT A1,0.5,71.29,1,10.87,64.40833333,-0.453333333,6.843333333,70.95,0.79,8.16
274,A1,Empress HT A1,0.5,71.29,1,10.87,64.40833333,-0.453333333,6.843333333,70.6,0.8,8.24
275,A1,Empress HT A1,0.5,71.29,1,10.87,64.40833333,-0.453333333,6.843333333,70.96,0.79,8.16
276,A1,Empress HT A1,0.5,71.29,1,10.87,64.40833333,-0.453333333,6.843333333,70.6,0.8,8.24
277,A1,Empress HT A1,0.5,71.29,1,10.87,64.40833333,-0.453333333,6.843333333,71.11,0.7,7.88
278,A1,Empress HT A1,0.5,71.29,1,10.87,64.40833333,-0.453333333,6.843333333,70.84,0.72,7.96
279,A1,Empress HT A1,0.5,71.29,1,10.87,64.40833333,-0.453333333,6.843333333,71.11,0.7,7.89
280,A1,Empress HT A1,0.5,71.29,1,10.87,64.40833333,-0.453333333,6.843333333,70.84,0.71,7.98
281,A1,Empress HT A1,0.5,71.29,1,10.87,64.40833333,-0.453333333,6.843333333,71.1,0.7,7.89
282,A1,Empress HT A1,0.5,71.29,1,10.87,64.40833333,-0.453333333,6.843333333,70.84,0.71,7.98
283,A1,Empress HT A1,0.5,71.29,1,10.87,64.40833333,-0.453333333,6.843333333,70.66,0.86,8.6
284,A1,Empress HT A1,0.5,71.29,1,10.87,64.40833333,-0.453333333,6.843333333,70.36,0.87,8.68
285,A1,Empress HT A1,0.5,71.29,1,10.87,64.40833333,-0.453333333,6.843333333,70.66,0.86,8.6
286,A1,Empress HT A1,0.5,71.29,1,10.87,64.40833333,-0.453333333,6.843333333,70.37,0.88,8.67
287,A1,Empress HT A1,0.5,71.29,1,10.87,64.40833333,-0.453333333,6.843333333,70.66,0.86,8.6
288,A1,Empress HT A1,0.5,71.29,1,10.87,64.40833333,-0.453333333,6.843333333,70.37,0.88,8.67
289,A1,Empress HT A1,0.5,71.29,1,10.87,64.40833333,-0.453333333,6.843333333,71.28,0.75,7.72
290,A1,Empress HT A1,0.5,71.29,1,10.87,64.40833333,-0.453333333,6.843333333,70.94,0.75,7.81
291,A1,Empress HT A1,0.5,71.29,1,10.87,64.40833333,-0.453333333,6.843333333,71.28,0.75,7.73
292,A1,Empress HT A1,0.5,71.29,1,10.87,64.40833333,-0.453333333,6.843333333,70.95,0.76,7.82
293,A1,Empress HT A1,0.5,71.29,1,10.87,64.40833333,-0.453333333,6.843333333,71.28,0.76,7.73
294,A1,Empress HT A1,0.5,71.29,1,10.87,64.40833333,-0.453333333,6.843333333,70.95,0.76,7.83
295,A1,Empress HT A1,0.5,71.29,1,10.87,64.40833333,-0.453333333,6.843333333,71.36,0.78,7.79
296,A1,Empress HT A1,0.5,71.29,1,10.87,64.40833333,-0.453333333,6.843333333,71,0.78,7.88
297,A1,Empress HT A1,0.5,71.29,1,10.87,64.40833333,-0.453333333,6.843333333,71.35,0.78,7.8
298,A1,Empress HT A1,0.5,71.29,1,10.87,64.40833333,-0.453333333,6.843333333,71,0.79,7.88
299,A1,Empress HT A1,0.5,71.29,1,10.87,64.40833333,-0.453333333,6.843333333,71.34,0.78,7.79
300,A1,Empress HT A1,0.5,71.29,1,10.87,64.40833333,-0.453333333,6.843333333,70.99,0.78,7.89
301,A1,Empress HT A1,0.7,71.29,1,10.87,64.40833333,-0.453333333,6.843333333,69.47,0.74,8.68
302,A1,Empress HT A1,0.7,71.29,1,10.87,64.40833333,-0.453333333,6.843333333,68.83,0.76,8.79
303,A1,Empress HT A1,0.7,71.29,1,10.87,64.40833333,-0.453333333,6.843333333,69.49,0.74,8.69
304,A1,Empress HT A1,0.7,71.29,1,10.87,64.40833333,-0.453333333,6.843333333,68.84,0.75,8.8
305,A1,Empress HT A1,0.7,71.29,1,10.87,64.40833333,-0.453333333,6.843333333,69.5,0.75,8.69
306,A1,Empress HT A1,0.7,71.29,1,10.87,64.40833333,-0.453333333,6.843333333,68.85,0.75,8.8
307,A1,Empress HT A1,0.7,71.29,1,10.87,64.40833333,-0.453333333,6.843333333,69.61,0.77,8.86
308,A1,Empress HT A1,0.7,71.29,1,10.87,64.40833333,-0.453333333,6.843333333,69.31,0.8,8.99
309,A1,Empress HT A1,0.7,71.29,1,10.87,64.40833333,-0.453333333,6.843333333,69.61,0.77,8.88
310,A1,Empress HT A1,0.7,71.29,1,10.87,64.40833333,-0.453333333,6.843333333,69.31,0.81,8.99
311,A1,Empress HT A1,0.7,71.29,1,10.87,64.40833333,-0.453333333,6.843333333,69.61,0.78,8.87
312,A1,Empress HT A1,0.7,71.29,1,10.87,64.40833333,-0.453333333,6.843333333,69.31,0.8,8.98
313,A1,Empress HT A1,0.7,71.29,1,10.87,64.40833333,-0.453333333,6.843333333,69.92,0.58,8.12
314,A1,Empress HT A1,0.7,71.29,1,10.87,64.40833333,-0.453333333,6.843333333,69.7,0.59,8.2
315,A1,Empress HT A1,0.7,71.29,1,10.87,64.40833333,-0.453333333,6.843333333,69.88,0.57,8.12
316,A1,Empress HT A1,0.7,71.29,1,10.87,64.40833333,-0.453333333,6.843333333,69.67,0.59,8.2
317,A1,Empress HT A1,0.7,71.29,1,10.87,64.40833333,-0.453333333,6.843333333,69.85,0.57,8.12
318,A1,Empress HT A1,0.7,71.29,1,10.87,64.40833333,-0.453333333,6.843333333,69.65,0.59,8.19
319,A1,Empress HT A1,0.7,71.29,1,10.87,64.40833333,-0.453333333,6.843333333,69.66,0.74,8.85
320,A1,Empress HT A1,0.7,71.29,1,10.87,64.40833333,-0.453333333,6.843333333,69.35,0.75,8.94
321,A1,Empress HT A1,0.7,71.29,1,10.87,64.40833333,-0.453333333,6.843333333,69.65,0.73,8.85
322,A1,Empress HT A1,0.7,71.29,1,10.87,64.40833333,-0.453333333,6.843333333,69.34,0.76,8.94
323,A1,Empress HT A1,0.7,71.29,1,10.87,64.40833333,-0.453333333,6.843333333,69.65,0.73,8.85
324,A1,Empress HT A1,0.7,71.29,1,10.87,64.40833333,-0.453333333,6.843333333,69.34,0.75,8.94
325,A1,Empress HT A1,0.7,71.29,1,10.87,64.40833333,-0.453333333,6.843333333,69.13,0.69,9.05
326,A1,Empress HT A1,0.7,71.29,1,10.87,64.40833333,-0.453333333,6.843333333,68.77,0.72,9.15
327,A1,Empress HT A1,0.7,71.29,1,10.87,64.40833333,-0.453333333,6.843333333,69.13,0.7,9.05
328,A1,Empress HT A1,0.7,71.29,1,10.87,64.40833333,-0.453333333,6.843333333,68.77,0.72,9.15
329,A1,Empress HT A1,0.7,71.29,1,10.87,64.40833333,-0.453333333,6.843333333,69.13,0.7,9.06
330,A1,Empress HT A1,0.7,71.29,1,10.87,64.40833333,-0.453333333,6.843333333,68.77,0.72,9.15
331,A1,Empress HT A1,1.2,71.29,1,10.87,64.40833333,-0.453333333,6.843333333,68.1,0.66,8.82
332,A1,Empress HT A1,1.2,71.29,1,10.87,64.40833333,-0.453333333,6.843333333,67.92,0.68,8.91
333,A1,Empress HT A1,1.2,71.29,1,10.87,64.40833333,-0.453333333,6.843333333,68.12,0.66,8.83
334,A1,Empress HT A1,1.2,71.29,1,10.87,64.40833333,-0.453333333,6.843333333,67.93,0.69,8.92
335,A1,Empress HT A1,1.2,71.29,1,10.87,64.40833333,-0.453333333,6.843333333,68.13,0.66,8.83
336,A1,Empress HT A1,1.2,71.29,1,10.87,64.40833333,-0.453333333,6.843333333,67.95,0.68,8.92
337,A1,Empress HT A1,1.2,71.29,1,10.87,64.40833333,-0.453333333,6.843333333,68.16,0.63,8.85
338,A1,Empress HT A1,1.2,71.29,1,10.87,64.40833333,-0.453333333,6.843333333,67.51,0.63,8.93
339,A1,Empress HT A1,1.2,71.29,1,10.87,64.40833333,-0.453333333,6.843333333,68.15,0.63,8.86
340,A1,Empress HT A1,1.2,71.29,1,10.87,64.40833333,-0.453333333,6.843333333,67.51,0.63,8.93
341,A1,Empress HT A1,1.2,71.29,1,10.87,64.40833333,-0.453333333,6.843333333,68.15,0.63,8.86
342,A1,Empress HT A1,1.2,71.29,1,10.87,64.40833333,-0.453333333,6.843333333,67.5,0.63,8.93
343,A1,Empress HT A1,1.2,71.29,1,10.87,64.40833333,-0.453333333,6.843333333,68.27,0.66,8.56
344,A1,Empress HT A1,1.2,71.29,1,10.87,64.40833333,-0.453333333,6.843333333,67.61,0.67,8.65
345,A1,Empress HT A1,1.2,71.29,1,10.87,64.40833333,-0.453333333,6.843333333,68.26,0.66,8.56
346,A1,Empress HT A1,1.2,71.29,1,10.87,64.40833333,-0.453333333,6.843333333,67.61,0.66,8.66
347,A1,Empress HT A1,1.2,71.29,1,10.87,64.40833333,-0.453333333,6.843333333,68.26,0.66,8.56
348,A1,Empress HT A1,1.2,71.29,1,10.87,64.40833333,-0.453333333,6.843333333,67.61,0.67,8.66
349,A1,Empress HT A1,1.2,71.29,1,10.87,64.40833333,-0.453333333,6.843333333,68.06,0.65,8.95
350,A1,Empress HT A1,1.2,71.29,1,10.87,64.40833333,-0.453333333,6.843333333,67.22,0.66,9.11
351,A1,Empress HT A1,1.2,71.29,1,10.87,64.40833333,-0.453333333,6.843333333,68.04,0.65,8.95
352,A1,Empress HT A1,1.2,71.29,1,10.87,64.40833333,-0.453333333,6.843333333,67.22,0.66,9.1
353,A1,Empress HT A1,1.2,71.29,1,10.87,64.40833333,-0.453333333,6.843333333,68.04,0.66,8.95
354,A1,Empress HT A1,1.2,71.29,1,10.87,64.40833333,-0.453333333,6.843333333,67.22,0.66,9.11
355,A1,Empress HT A1,1.2,71.29,1,10.87,64.40833333,-0.453333333,6.843333333,68.33,0.65,8.79
356,A1,Empress HT A1,1.2,71.29,1,10.87,64.40833333,-0.453333333,6.843333333,67.65,0.65,8.92
357,A1,Empress HT A1,1.2,71.29,1,10.87,64.40833333,-0.453333333,6.843333333,68.33,0.64,8.79
358,A1,Empress HT A1,1.2,71.29,1,10.87,64.40833333,-0.453333333,6.843333333,67.65,0.66,8.91
359,A1,Empress HT A1,1.2,71.29,1,10.87,64.40833333,-0.453333333,6.843333333,68.34,0.65,8.79
360,A1,Empress HT A1,1.2,71.29,1,10.87,64.40833333,-0.453333333,6.843333333,67.64,0.66,8.92
361,A3,Empress HT A1,0.3,64.31,2.14,14.82,64.40833333,-0.453333333,6.843333333,65.68,1.78,10.37
362,A3,Empress HT A1,0.3,64.31,2.14,14.82,64.40833333,-0.453333333,6.843333333,65.25,1.81,10.5
363,A3,Empress HT A1,0.3,64.31,2.14,14.82,64.40833333,-0.453333333,6.843333333,65.66,1.78,10.38
364,A3,Empress HT A1,0.3,64.31,2.14,14.82,64.40833333,-0.453333333,6.843333333,65.24,1.8,10.5
365,A3,Empress HT A1,0.3,64.31,2.14,14.82,64.40833333,-0.453333333,6.843333333,65.65,1.79,10.38
366,A3,Empress HT A1,0.3,64.31,2.14,14.82,64.40833333,-0.453333333,6.843333333,65.24,1.81,10.51
367,A3,Empress HT A1,0.3,64.31,2.14,14.82,64.40833333,-0.453333333,6.843333333,65.75,1.74,10.87
368,A3,Empress HT A1,0.3,64.31,2.14,14.82,64.40833333,-0.453333333,6.843333333,65.58,1.76,10.94
369,A3,Empress HT A1,0.3,64.31,2.14,14.82,64.40833333,-0.453333333,6.843333333,65.74,1.73,10.87
370,A3,Empress HT A1,0.3,64.31,2.14,14.82,64.40833333,-0.453333333,6.843333333,65.58,1.77,10.93
371,A3,Empress HT A1,0.3,64.31,2.14,14.82,64.40833333,-0.453333333,6.843333333,65.75,1.74,10.86
372,A3,Empress HT A1,0.3,64.31,2.14,14.82,64.40833333,-0.453333333,6.843333333,65.6,1.76,10.94
373,A3,Empress HT A1,0.3,64.31,2.14,14.82,64.40833333,-0.453333333,6.843333333,65.49,1.77,10.58
374,A3,Empress HT A1,0.3,64.31,2.14,14.82,64.40833333,-0.453333333,6.843333333,65.32,1.79,10.65
375,A3,Empress HT A1,0.3,64.31,2.14,14.82,64.40833333,-0.453333333,6.843333333,65.49,1.76,10.58
376,A3,Empress HT A1,0.3,64.31,2.14,14.82,64.40833333,-0.453333333,6.843333333,65.33,1.79,10.67
377,A3,Empress HT A1,0.3,64.31,2.14,14.82,64.40833333,-0.453333333,6.843333333,65.49,1.76,10.59
378,A3,Empress HT A1,0.3,64.31,2.14,14.82,64.40833333,-0.453333333,6.843333333,65.32,1.77,10.66
379,A3,Empress HT A1,0.3,64.31,2.14,14.82,64.40833333,-0.453333333,6.843333333,64.99,1.75,10.51
380,A3,Empress HT A1,0.3,64.31,2.14,14.82,64.40833333,-0.453333333,6.843333333,64.83,1.77,10.59
381,A3,Empress HT A1,0.3,64.31,2.14,14.82,64.40833333,-0.453333333,6.843333333,64.98,1.75,10.52
382,A3,Empress HT A1,0.3,64.31,2.14,14.82,64.40833333,-0.453333333,6.843333333,64.82,1.77,10.59
383,A3,Empress HT A1,0.3,64.31,2.14,14.82,64.40833333,-0.453333333,6.843333333,64.97,1.76,10.52
384,A3,Empress HT A1,0.3,64.31,2.14,14.82,64.40833333,-0.453333333,6.843333333,64.82,1.76,10.6
385,A3,Empress HT A1,0.3,64.31,2.14,14.82,64.40833333,-0.453333333,6.843333333,65.42,1.8,11.03
386,A3,Empress HT A1,0.3,64.31,2.14,14.82,64.40833333,-0.453333333,6.843333333,65.28,1.84,11.1
387,A3,Empress HT A1,0.3,64.31,2.14,14.82,64.40833333,-0.453333333,6.843333333,65.41,1.81,11.06
388,A3,Empress HT A1,0.3,64.31,2.14,14.82,64.40833333,-0.453333333,6.843333333,65.2,1.83,11.18
389,A3,Empress HT A1,0.3,64.31,2.14,14.82,64.40833333,-0.453333333,6.843333333,65.41,1.81,11.09
390,A3,Empress HT A1,0.3,64.31,2.14,14.82,64.40833333,-0.453333333,6.843333333,65.19,1.82,11.21
391,A3,Empress HT A1,0.5,64.31,2.14,14.82,64.40833333,-0.453333333,6.843333333,65.54,1.56,9.02
392,A3,Empress HT A1,0.5,64.31,2.14,14.82,64.40833333,-0.453333333,6.843333333,65.19,1.57,9.1
393,A3,Empress HT A1,0.5,64.31,2.14,14.82,64.40833333,-0.453333333,6.843333333,65.53,1.57,9.01
394,A3,Empress HT A1,0.5,64.31,2.14,14.82,64.40833333,-0.453333333,6.843333333,65.19,1.57,9.12
395,A3,Empress HT A1,0.5,64.31,2.14,14.82,64.40833333,-0.453333333,6.843333333,65.54,1.57,9.02
396,A3,Empress HT A1,0.5,64.31,2.14,14.82,64.40833333,-0.453333333,6.843333333,65.2,1.57,9.11
397,A3,Empress HT A1,0.5,64.31,2.14,14.82,64.40833333,-0.453333333,6.843333333,65.91,1.49,8.69
398,A3,Empress HT A1,0.5,64.31,2.14,14.82,64.40833333,-0.453333333,6.843333333,65.59,1.51,8.78
399,A3,Empress HT A1,0.5,64.31,2.14,14.82,64.40833333,-0.453333333,6.843333333,65.91,1.5,8.69
400,A3,Empress HT A1,0.5,64.31,2.14,14.82,64.40833333,-0.453333333,6.843333333,65.59,1.5,8.77
