Repository: drmateusrocha/Capstone-Project

# Capstone-Project
Rocha's Capstone Project - Berkeley

## AI/ML models to predict the final color of leucite-reinforced ceramic veneer restorations

**Mateus Rocha**
Center for Dental Biomaterials, College of Dentistry of University of Florida.
mrocha@dental.ufl.edu
www.biomaterials.dental.ufl.edu

## Data Sources
The data source can be found in this GitHub depository. The data collection was obtained by the author research group according to the following protocol:

Leucite-reinforced glass-ceramics blocks (IPS Empress® CAD, C14, Ivoclar Vivadent, Schaan Liechtenstein) (Figure 1) in 4 different shades (HT - A1, A3; LT - A1, A3) were used in this study.

File: data/data2.csv (part 3 of 5)
ID,Substrate,Ceramic,Thickness,Lsub,asub,bsub,Lcer,acer,bcer,L,a,b
824,A1,Empress HT A3,1.2,71.29,1,10.87,61.71,1.511666667,13.41833333,66.18,1.62,13.93
825,A1,Empress HT A3,1.2,71.29,1,10.87,61.71,1.511666667,13.41833333,66.76,1.61,13.79
826,A1,Empress HT A3,1.2,71.29,1,10.87,61.71,1.511666667,13.41833333,66.19,1.63,13.93
827,A1,Empress HT A3,1.2,71.29,1,10.87,61.71,1.511666667,13.41833333,66.78,1.62,13.79
828,A1,Empress HT A3,1.2,71.29,1,10.87,61.71,1.511666667,13.41833333,66.2,1.63,13.95
829,A1,Empress HT A3,1.2,71.29,1,10.87,61.71,1.511666667,13.41833333,67.15,1.46,13.32
830,A1,Empress HT A3,1.2,71.29,1,10.87,61.71,1.511666667,13.41833333,66.29,1.48,13.63
831,A1,Empress HT A3,1.2,71.29,1,10.87,61.71,1.511666667,13.41833333,67.14,1.45,13.32
832,A1,Empress HT A3,1.2,71.29,1,10.87,61.71,1.511666667,13.41833333,66.28,1.47,13.63
833,A1,Empress HT A3,1.2,71.29,1,10.87,61.71,1.511666667,13.41833333,67.14,1.45,13.32
834,A1,Empress HT A3,1.2,71.29,1,10.87,61.71,1.511666667,13.41833333,66.28,1.48,13.62
835,A1,Empress HT A3,1.2,71.29,1,10.87,61.71,1.511666667,13.41833333,67.42,1.35,12.88
836,A1,Empress HT A3,1.2,71.29,1,10.87,61.71,1.511666667,13.41833333,66.7,1.36,13.11
837,A1,Empress HT A3,1.2,71.29,1,10.87,61.71,1.511666667,13.41833333,67.42,1.36,12.89
838,A1,Empress HT A3,1.2,71.29,1,10.87,61.71,1.511666667,13.41833333,66.72,1.37,13.1
839,A1,Empress HT A3,1.2,71.29,1,10.87,61.71,1.511666667,13.41833333,67.42,1.36,12.91
840,A1,Empress HT A3,1.2,71.29,1,10.87,61.71,1.511666667,13.41833333,66.72,1.37,13.1
841,A3,Empress HT A3,0.3,64.31,2.14,14.82,61.71,1.511666667,13.41833333,65.19,1.84,11.5
842,A3,Empress HT A3,0.3,64.31,2.14,14.82,61.71,1.511666667,13.41833333,64.95,1.85,11.6
843,A3,Empress HT A3,0.3,64.31,2.14,14.82,61.71,1.511666667,13.41833333,65.19,1.83,11.5
844,A3,Empress HT A3,0.3,64.31,2.14,14.82,61.71,1.511666667,13.41833333,64.95,1.85,11.6
845,A3,Empress HT A3,0.3,64.31,2.14,14.82,61.71,1.511666667,13.41833333,65.19,1.83,11.5
846,A3,Empress HT A3,0.3,64.31,2.14,14.82,61.71,1.511666667,13.41833333,64.95,1.84,11.61
847,A3,Empress HT A3,0.3,64.31,2.14,14.82,61.71,1.511666667,13.41833333,65.34,1.87,11.7
848,A3,Empress HT A3,0.3,64.31,2.14,14.82,61.71,1.511666667,13.41833333,65.04,1.89,11.83
849,A3,Empress HT A3,0.3,64.31,2.14,14.82,61.71,1.511666667,13.41833333,65.33,1.87,11.73
850,A3,Empress HT A3,0.3,64.31,2.14,14.82,61.71,1.511666667,13.41833333,65.05,1.89,11.84
851,A3,Empress HT A3,0.3,64.31,2.14,14.82,61.71,1.511666667,13.41833333,65.33,1.87,11.74
852,A3,Empress HT A3,0.3,64.31,2.14,14.82,61.71,1.511666667,13.41833333,65.05,1.89,11.85
853,A3,Empress HT A3,0.3,64.31,2.14,14.82,61.71,1.511666667,13.41833333,65.34,1.86,11.7
854,A3,Empress HT A3,0.3,64.31,2.14,14.82,61.71,1.511666667,13.41833333,65.04,1.87,11.82
855,A3,Empress HT A3,0.3,64.31,2.14,14.82,61.71,1.511666667,13.41833333,65.35,1.86,11.7
856,A3,Empress HT A3,0.3,64.31,2.14,14.82,61.71,1.511666667,13.41833333,65.04,1.89,11.8
857,A3,Empress HT A3,0.3,64.31,2.14,14.82,61.71,1.511666667,13.41833333,65.36,1.85,11.7
858,A3,Empress HT A3,0.3,64.31,2.14,14.82,61.71,1.511666667,13.41833333,65.04,1.88,11.8
859,A3,Empress HT A3,0.3,64.31,2.14,14.82,61.71,1.511666667,13.41833333,64.68,1.92,12.06
860,A3,Empress HT A3,0.3,64.31,2.14,14.82,61.71,1.511666667,13.41833333,64.31,1.94,12.2
861,A3,Empress HT A3,0.3,64.31,2.14,14.82,61.71,1.511666667,13.41833333,64.68,1.92,12.06
862,A3,Empress HT A3,0.3,64.31,2.14,14.82,61.71,1.511666667,13.41833333,64.31,1.95,12.21
863,A3,Empress HT A3,0.3,64.31,2.14,14.82,61.71,1.511666667,13.41833333,64.69,1.92,12.07
864,A3,Empress HT A3,0.3,64.31,2.14,14.82,61.71,1.511666667,13.41833333,64.32,1.94,12.23
865,A3,Empress HT A3,0.3,64.31,2.14,14.82,61.71,1.511666667,13.41833333,65.68,1.82,11.01
866,A3,Empress HT A3,0.3,64.31,2.14,14.82,61.71,1.511666667,13.41833333,65.53,1.84,11.08
867,A3,Empress HT A3,0.3,64.31,2.14,14.82,61.71,1.511666667,13.41833333,65.67,1.82,11.03
868,A3,Empress HT A3,0.3,64.31,2.14,14.82,61.71,1.511666667,13.41833333,65.53,1.83,11.1
869,A3,Empress HT A3,0.3,64.31,2.14,14.82,61.71,1.511666667,13.41833333,65.68,1.83,11.03
870,A3,Empress HT A3,0.3,64.31,2.14,14.82,61.71,1.511666667,13.41833333,65.53,1.85,11.11
871,A3,Empress HT A3,0.5,64.31,2.14,14.82,61.71,1.511666667,13.41833333,64.57,1.9,12.59
872,A3,Empress HT A3,0.5,64.31,2.14,14.82,61.71,1.511666667,13.41833333,63.74,1.95,12.95
873,A3,Empress HT A3,0.5,64.31,2.14,14.82,61.71,1.511666667,13.41833333,64.56,1.9,12.58
874,A3,Empress HT A3,0.5,64.31,2.14,14.82,61.71,1.511666667,13.41833333,63.74,1.94,12.96
875,A3,Empress HT A3,0.5,64.31,2.14,14.82,61.71,1.511666667,13.41833333,64.56,1.9,12.59
876,A3,Empress HT A3,0.5,64.31,2.14,14.82,61.71,1.511666667,13.41833333,63.74,1.95,12.97
877,A3,Empress HT A3,0.5,64.31,2.14,14.82,61.71,1.511666667,13.41833333,64.33,1.87,12.45
878,A3,Empress HT A3,0.5,64.31,2.14,14.82,61.71,1.511666667,13.41833333,63.46,1.93,12.86
879,A3,Empress HT A3,0.5,64.31,2.14,14.82,61.71,1.511666667,13.41833333,64.33,1.87,12.46
880,A3,Empress HT A3,0.5,64.31,2.14,14.82,61.71,1.511666667,13.41833333,63.44,1.92,12.88
881,A3,Empress HT A3,0.5,64.31,2.14,14.82,61.71,1.511666667,13.41833333,64.33,1.87,12.46
882,A3,Empress HT A3,0.5,64.31,2.14,14.82,61.71,1.511666667,13.41833333,63.43,1.93,12.89
883,A3,Empress HT A3,0.5,64.31,2.14,14.82,61.71,1.511666667,13.41833333,65.26,1.77,11.62
884,A3,Empress HT A3,0.5,64.31,2.14,14.82,61.71,1.511666667,13.41833333,65.09,1.79,11.68
885,A3,Empress HT A3,0.5,64.31,2.14,14.82,61.71,1.511666667,13.41833333,65.26,1.77,11.61
886,A3,Empress HT A3,0.5,64.31,2.14,14.82,61.71,1.511666667,13.41833333,65.1,1.78,11.7
887,A3,Empress HT A3,0.5,64.31,2.14,14.82,61.71,1.511666667,13.41833333,65.26,1.77,11.61
888,A3,Empress HT A3,0.5,64.31,2.14,14.82,61.71,1.511666667,13.41833333,65.09,1.78,11.69
889,A3,Empress HT A3,0.5,64.31,2.14,14.82,61.71,1.511666667,13.41833333,65.3,1.78,11.6
890,A3,Empress HT A3,0.5,64.31,2.14,14.82,61.71,1.511666667,13.41833333,65.27,1.83,11.62
891,A3,Empress HT A3,0.5,64.31,2.14,14.82,61.71,1.511666667,13.41833333,65.3,1.79,11.62
892,A3,Empress HT A3,0.5,64.31,2.14,14.82,61.71,1.511666667,13.41833333,65.14,1.79,11.69
893,A3,Empress HT A3,0.5,64.31,2.14,14.82,61.71,1.511666667,13.41833333,65.29,1.79,11.61
894,A3,Empress HT A3,0.5,64.31,2.14,14.82,61.71,1.511666667,13.41833333,65.15,1.8,11.69
895,A3,Empress HT A3,0.5,64.31,2.14,14.82,61.71,1.511666667,13.41833333,65.19,1.81,11.59
896,A3,Empress HT A3,0.5,64.31,2.14,14.82,61.71,1.511666667,13.41833333,65.02,1.83,11.67
897,A3,Empress HT A3,0.5,64.31,2.14,14.82,61.71,1.511666667,13.41833333,65.2,1.81,11.59
898,A3,Empress HT A3,0.5,64.31,2.14,14.82,61.71,1.511666667,13.41833333,65.02,1.82,11.67
899,A3,Empress HT A3,0.5,64.31,2.14,14.82,61.71,1.511666667,13.41833333,65.2,1.81,11.6
900,A3,Empress HT A3,0.5,64.31,2.14,14.82,61.71,1.511666667,13.41833333,65.03,1.82,11.67
901,A3,Empress HT A3,0.7,64.31,2.14,14.82,61.71,1.511666667,13.41833333,64.77,1.73,11.7
902,A3,Empress HT A3,0.7,64.31,2.14,14.82,61.71,1.511666667,13.41833333,64.4,1.76,11.82
903,A3,Empress HT A3,0.7,64.31,2.14,14.82,61.71,1.511666667,13.41833333,64.77,1.75,11.7
904,A3,Empress HT A3,0.7,64.31,2.14,14.82,61.71,1.511666667,13.41833333,64.4,1.76,11.82
905,A3,Empress HT A3,0.7,64.31,2.14,14.82,61.71,1.511666667,13.41833333,64.78,1.75,11.7
906,A3,Empress HT A3,0.7,64.31,2.14,14.82,61.71,1.511666667,13.41833333,64.4,1.76,11.84
907,A3,Empress HT A3,0.7,64.31,2.14,14.82,61.71,1.511666667,13.41833333,65.07,1.71,11.52
908,A3,Empress HT A3,0.7,64.31,2.14,14.82,61.71,1.511666667,13.41833333,64.66,1.72,11.65
909,A3,Empress HT A3,0.7,64.31,2.14,14.82,61.71,1.511666667,13.41833333,65.07,1.7,11.53
910,A3,Empress HT A3,0.7,64.31,2.14,14.82,61.71,1.511666667,13.41833333,64.66,1.73,11.66
911,A3,Empress HT A3,0.7,64.31,2.14,14.82,61.71,1.511666667,13.41833333,65.07,1.71,11.53
912,A3,Empress HT A3,0.7,64.31,2.14,14.82,61.71,1.511666667,13.41833333,64.67,1.73,11.66
913,A3,Empress HT A3,0.7,64.31,2.14,14.82,61.71,1.511666667,13.41833333,64.61,1.57,11.95
914,A3,Empress HT A3,0.7,64.31,2.14,14.82,61.71,1.511666667,13.41833333,63.9,1.59,12.11
915,A3,Empress HT A3,0.7,64.31,2.14,14.82,61.71,1.511666667,13.41833333,64.62,1.58,11.94
916,A3,Empress HT A3,0.7,64.31,2.14,14.82,61.71,1.511666667,13.41833333,63.91,1.6,12.1
917,A3,Empress HT A3,0.7,64.31,2.14,14.82,61.71,1.511666667,13.41833333,64.63,1.58,11.94
918,A3,Empress HT A3,0.7,64.31,2.14,14.82,61.71,1.511666667,13.41833333,63.92,1.59,12.12
919,A3,Empress HT A3,0.7,64.31,2.14,14.82,61.71,1.511666667,13.41833333,64.25,1.8,12.69
920,A3,Empress HT A3,0.7,64.31,2.14,14.82,61.71,1.511666667,13.41833333,63.68,1.81,12.83
921,A3,Empress HT A3,0.7,64.31,2.14,14.82,61.71,1.511666667,13.41833333,64.24,1.8,12.68
922,A3,Empress HT A3,0.7,64.31,2.14,14.82,61.71,1.511666667,13.41833333,63.67,1.81,12.83
923,A3,Empress HT A3,0.7,64.31,2.14,14.82,61.71,1.511666667,13.41833333,64.25,1.79,12.68
924,A3,Empress HT A3,0.7,64.31,2.14,14.82,61.71,1.511666667,13.41833333,63.68,1.82,12.82
925,A3,Empress HT A3,0.7,64.31,2.14,14.82,61.71,1.511666667,13.41833333,63.97,1.78,13.11
926,A3,Empress HT A3,0.7,64.31,2.14,14.82,61.71,1.511666667,13.41833333,63.28,1.79,13.27
927,A3,Empress HT A3,0.7,64.31,2.14,14.82,61.71,1.511666667,13.41833333,63.97,1.78,13.11
928,A3,Empress HT A3,0.7,64.31,2.14,14.82,61.71,1.511666667,13.41833333,63.28,1.78,13.28
929,A3,Empress HT A3,0.7,64.31,2.14,14.82,61.71,1.511666667,13.41833333,63.97,1.77,13.12
930,A3,Empress HT A3,0.7,64.31,2.14,14.82,61.71,1.511666667,13.41833333,63.28,1.79,13.27
931,A3,Empress HT A3,1.2,64.31,2.14,14.82,61.71,1.511666667,13.41833333,64.53,1.68,11.75
932,A3,Empress HT A3,1.2,64.31,2.14,14.82,61.71,1.511666667,13.41833333,63.96,1.69,11.88
933,A3,Empress HT A3,1.2,64.31,2.14,14.82,61.71,1.511666667,13.41833333,64.52,1.68,11.76
934,A3,Empress HT A3,1.2,64.31,2.14,14.82,61.71,1.511666667,13.41833333,63.96,1.69,11.89
935,A3,Empress HT A3,1.2,64.31,2.14,14.82,61.71,1.511666667,13.41833333,64.52,1.68,11.76
936,A3,Empress HT A3,1.2,64.31,2.14,14.82,61.71,1.511666667,13.41833333,63.96,1.68,11.91
937,A3,Empress HT A3,1.2,64.31,2.14,14.82,61.71,1.511666667,13.41833333,64.18,1.63,12.32
938,A3,Empress HT A3,1.2,64.31,2.14,14.82,61.71,1.511666667,13.41833333,63.7,1.63,12.45
939,A3,Empress HT A3,1.2,64.31,2.14,14.82,61.71,1.511666667,13.41833333,64.18,1.63,12.32
940,A3,Empress HT A3,1.2,64.31,2.14,14.82,61.71,1.511666667,13.41833333,63.69,1.64,12.45
941,A3,Empress HT A3,1.2,64.31,2.14,14.82,61.71,1.511666667,13.41833333,64.2,1.64,12.32
942,A3,Empress HT A3,1.2,64.31,2.14,14.82,61.71,1.511666667,13.41833333,63.7,1.63,12.46
943,A3,Empress HT A3,1.2,64.31,2.14,14.82,61.71,1.511666667,13.41833333,64.29,1.73,11.98
944,A3,Empress HT A3,1.2,64.31,2.14,14.82,61.71,1.511666667,13.41833333,63.82,1.74,12.09
945,A3,Empress HT A3,1.2,64.31,2.14,14.82,61.71,1.511666667,13.41833333,64.29,1.73,11.98
946,A3,Empress HT A3,1.2,64.31,2.14,14.82,61.71,1.511666667,13.41833333,63.82,1.74,12.12
947,A3,Empress HT A3,1.2,64.31,2.14,14.82,61.71,1.511666667,13.41833333,64.29,1.73,11.99
948,A3,Empress HT A3,1.2,64.31,2.14,14.82,61.71,1.511666667,13.41833333,63.82,1.73,12.11
949,A3,Empress HT A3,1.2,64.31,2.14,14.82,61.71,1.511666667,13.41833333,63.89,1.79,12.86
950,A3,Empress HT A3,1.2,64.31,2.14,14.82,61.71,1.511666667,13.41833333,63.14,1.81,13.09
951,A3,Empress HT A3,1.2,64.31,2.14,14.82,61.71,1.511666667,13.41833333,63.89,1.78,12.89
952,A3,Empress HT A3,1.2,64.31,2.14,14.82,61.71,1.511666667,13.41833333,63.13,1.8,13.1
953,A3,Empress HT A3,1.2,64.31,2.14,14.82,61.71,1.511666667,13.41833333,63.88,1.78,12.89
954,A3,Empress HT A3,1.2,64.31,2.14,14.82,61.71,1.511666667,13.41833333,63.13,1.79,13.12
955,A3,Empress HT A3,1.2,64.31,2.14,14.82,61.71,1.511666667,13.41833333,63.51,1.81,13.52
956,A3,Empress HT A3,1.2,64.31,2.14,14.82,61.71,1.511666667,13.41833333,62.97,1.81,13.65
957,A3,Empress HT A3,1.2,64.31,2.14,14.82,61.71,1.511666667,13.41833333,63.51,1.81,13.52
958,A3,Empress HT A3,1.2,64.31,2.14,14.82,61.71,1.511666667,13.41833333,62.96,1.81,13.65
959,A3,Empress HT A3,1.2,64.31,2.14,14.82,61.71,1.511666667,13.41833333,63.51,1.81,13.52
960,A3,Empress HT A3,1.2,64.31,2.14,14.82,61.71,1.511666667,13.41833333,62.96,1.82,13.64
961,Black,Empress LT A1,0.3,22.06166667,8.801676766,0.335,71.29166667,0.996666667,10.87166667,43.96,-0.81,-4.69
962,Black,Empress LT A1,0.3,22.06166667,8.801676766,0.335,71.29166667,0.996666667,10.87166667,43.81,-0.79,-4.63
963,Black,Empress LT A1,0.3,22.06166667,8.801676766,0.335,71.29166667,0.996666667,10.87166667,43.94,-0.81,-4.67
964,Black,Empress LT A1,0.3,22.06166667,8.801676766,0.335,71.29166667,0.996666667,10.87166667,43.8,-0.81,-4.61
965,Black,Empress LT A1,0.3,22.06166667,8.801676766,0.335,71.29166667,0.996666667,10.87166667,43.92,-0.79,-4.66
966,Black,Empress LT A1,0.3,22.06166667,8.801676766,0.335,71.29166667,0.996666667,10.87166667,43.79,-0.8,-4.59
967,Black,Empress LT A1,0.3,22.06166667,8.801676766,0.335,71.29166667,0.996666667,10.87166667,42.26,-0.8,-5.11
968,Black,Empress LT A1,0.3,22.06166667,8.801676766,0.335,71.29166667,0.996666667,10.87166667,41.73,-0.81,-5.14
969,Black,Empress LT A1,0.3,22.06166667,8.801676766,0.335,71.29166667,0.996666667,10.87166667,42.25,-0.8,-5.09
970,Black,Empress LT A1,0.3,22.06166667,8.801676766,0.335,71.29166667,0.996666667,10.87166667,41.72,-0.82,-5.13
971,Black,Empress LT A1,0.3,22.06166667,8.801676766,0.335,71.29166667,0.996666667,10.87166667,42.24,-0.8,-5.08
972,Black,Empress LT A1,0.3,22.06166667,8.801676766,0.335,71.29166667,0.996666667,10.87166667,41.73,-0.82,-5.09
973,Black,Empress LT A1,0.3,22.06166667,8.801676766,0.335,71.29166667,0.996666667,10.87166667,42.5,-0.85,-5
974,Black,Empress LT A1,0.3,22.06166667,8.801676766,0.335,71.29166667,0.996666667,10.87166667,42.23,-0.83,-4.95
975,Black,Empress LT A1,0.3,22.06166667,8.801676766,0.335,71.29166667,0.996666667,10.87166667,42.48,-0.84,-4.96
976,Black,Empress LT A1,0.3,22.06166667,8.801676766,0.335,71.29166667,0.996666667,10.87166667,42.2,-0.86,-4.93
977,Black,Empress LT A1,0.3,22.06166667,8.801676766,0.335,71.29166667,0.996666667,10.87166667,42.46,-0.84,-4.94
978,Black,Empress LT A1,0.3,22.06166667,8.801676766,0.335,71.29166667,0.996666667,10.87166667,42.19,-0.84,-4.9
979,Black,Empress LT A1,0.3,22.06166667,8.801676766,0.335,71.29166667,0.996666667,10.87166667,42.71,-0.73,-4.48
980,Black,Empress LT A1,0.3,22.06166667,8.801676766,0.335,71.29166667,0.996666667,10.87166667,42.59,-0.72,-4.41
981,Black,Empress LT A1,0.3,22.06166667,8.801676766,0.335,71.29166667,0.996666667,10.87166667,42.68,-0.73,-4.45
982,Black,Empress LT A1,0.3,22.06166667,8.801676766,0.335,71.29166667,0.996666667,10.87166667,42.59,-0.71,-4.38
983,Black,Empress LT A1,0.3,22.06166667,8.801676766,0.335,71.29166667,0.996666667,10.87166667,42.68,-0.72,-4.45
984,Black,Empress LT A1,0.3,22.06166667,8.801676766,0.335,71.29166667,0.996666667,10.87166667,42.57,-0.74,-4.37
985,Black,Empress LT A1,0.3,22.06166667,8.801676766,0.335,71.29166667,0.996666667,10.87166667,43.36,-0.76,-4.1
986,Black,Empress LT A1,0.3,22.06166667,8.801676766,0.335,71.29166667,0.996666667,10.87166667,43.27,-0.75,-4.01
987,Black,Empress LT A1,0.3,22.06166667,8.801676766,0.335,71.29166667,0.996666667,10.87166667,43.36,-0.75,-4.08
988,Black,Empress LT A1,0.3,22.06166667,8.801676766,0.335,71.29166667,0.996666667,10.87166667,43.27,-0.76,-4.01
989,Black,Empress LT A1,0.3,22.06166667,8.801676766,0.335,71.29166667,0.996666667,10.87166667,43.36,-0.76,-4.07
990,Black,Empress LT A1,0.3,22.06166667,8.801676766,0.335,71.29166667,0.996666667,10.87166667,43.26,-0.76,-4.01
991,Black,Empress LT A1,0.5,22.06166667,8.801676766,0.335,71.29166667,0.996666667,10.87166667,48.74,-1.1,-4.71
992,Black,Empress LT A1,0.5,22.06166667,8.801676766,0.335,71.29166667,0.996666667,10.87166667,48.52,-1.11,-4.66
993,Black,Empress LT A1,0.5,22.06166667,8.801676766,0.335,71.29166667,0.996666667,10.87166667,48.59,-1.15,-4.76
994,Black,Empress LT A1,0.5,22.06166667,8.801676766,0.335,71.29166667,0.996666667,10.87166667,48.5,-1.11,-4.63
995,Black,Empress LT A1,0.5,22.06166667,8.801676766,0.335,71.29166667,0.996666667,10.87166667,48.71,-1.1,-4.68
996,Black,Empress LT A1,0.5,22.06166667,8.801676766,0.335,71.29166667,0.996666667,10.87166667,48.5,-1.11,-4.62
997,Black,Empress LT A1,0.5,22.06166667,8.801676766,0.335,71.29166667,0.996666667,10.87166667,48.26,-1.04,-4.11
998,Black,Empress LT A1,0.5,22.06166667,8.801676766,0.335,71.29166667,0.996666667,10.87166667,48.06,-1.06,-4.04
999,Black,Empress LT A1,0.5,22.06166667,8.801676766,0.335,71.29166667,0.996666667,10.87166667,48.27,-1.07,-4.1
1000,Black,Empress LT A1,0.5,22.06166667,8.801676766,0.335,71.29166667,0.996666667,10.87166667,48.05,-1.07,-4.03
1001,Black,Empress LT A1,0.5,22.06166667,8.801676766,0.335,71.29166667,0.996666667,10.87166667,48.26,-1.07,-4.09
1002,Black,Empress LT A1,0.5,22.06166667,8.801676766,0.335,71.29166667,0.996666667,10.87166667,48.05,-1.07,-4.03
1003,Black,Empress LT A1,0.5,22.06166667,8.801676766,0.335,71.29166667,0.996666667,10.87166667,48.18,-1.06,-3.98
1004,Black,Empress LT A1,0.5,22.06166667,8.801676766,0.335,71.29166667,0.996666667,10.87166667,47.97,-1.07,-3.91
1005,Black,Empress LT A1,0.5,22.06166667,8.801676766,0.335,71.29166667,0.996666667,10.87166667,48.18,-1.05,-3.97
1006,Black,Empress LT A1,0.5,22.06166667,8.801676766,0.335,71.29166667,0.996666667,10.87166667,47.96,-1.06,-3.91
1007,Black,Empress LT A1,0.5,22.06166667,8.801676766,0.335,71.29166667,0.996666667,10.87166667,48.17,-1.05,-3.97
1008,Black,Empress LT A1,0.5,22.06166667,8.801676766,0.335,71.29166667,0.996666667,10.87166667,47.96,-1.05,-3.92
1009,Black,Empress LT A1,0.5,22.06166667,8.801676766,0.335,71.29166667,0.996666667,10.87166667,49.65,-1.03,-3.57
1010,Black,Empress LT A1,0.5,22.06166667,8.801676766,0.335,71.29166667,0.996666667,10.87166667,49.47,-1.03,-3.52
1011,Black,Empress LT A1,0.5,22.06166667,8.801676766,0.335,71.29166667,0.996666667,10.87166667,49.64,-1.03,-3.57
1012,Black,Empress LT A1,0.5,22.06166667,8.801676766,0.335,71.29166667,0.996666667,10.87166667,49.48,-1.04,-3.5
1013,Black,Empress LT A1,0.5,22.06166667,8.801676766,0.335,71.29166667,0.996666667,10.87166667,49.64,-1.03,-3.57
1014,Black,Empress LT A1,0.5,22.06166667,8.801676766,0.335,71.29166667,0.996666667,10.87166667,49.47,-1.05,-3.5
1015,Black,Empress LT A1,0.5,22.06166667,8.801676766,0.335,71.29166667,0.996666667,10.87166667,49.62,-1.03,-3.36
1016,Black,Empress LT A1,0.5,22.06166667,8.801676766,0.335,71.29166667,0.996666667,10.87166667,49.45,-1.02,-3.29
1017,Black,Empress LT A1,0.5,22.06166667,8.801676766,0.335,71.29166667,0.996666667,10.87166667,49.61,-1.02,-3.35
1018,Black,Empress LT A1,0.5,22.06166667,8.801676766,0.335,71.29166667,0.996666667,10.87166667,49.45,-1.03,-3.27
1019,Black,Empress LT A1,0.5,22.06166667,8.801676766,0.335,71.29166667,0.996666667,10.87166667,49.61,-1.03,-3.34
1020,Black,Empress LT A1,0.5,22.06166667,8.801676766,0.335,71.29166667,0.996666667,10.87166667,49.45,-1.04,-3.27
1021,Black,Empress LT A1,0.7,22.06166667,8.801676766,0.335,71.29166667,0.996666667,10.87166667,55.72,-1.19,-2.08
1022,Black,Empress LT A1,0.7,22.06166667,8.801676766,0.335,71.29166667,0.996666667,10.87166667,55.61,-1.18,-1.98
1023,Black,Empress LT A1,0.7,22.06166667,8.801676766,0.335,71.29166667,0.996666667,10.87166667,55.7,-1.19,-2.07
1024,Black,Empress LT A1,0.7,22.06166667,8.801676766,0.335,71.29166667,0.996666667,10.87166667,55.59,-1.19,-1.97
1025,Black,Empress LT A1,0.7,22.06166667,8.801676766,0.335,71.29166667,0.996666667,10.87166667,55.7,-1.19,-2.06
1026,Black,Empress LT A1,0.7,22.06166667,8.801676766,0.335,71.29166667,0.996666667,10.87166667,55.59,-1.17,-1.97
1027,Black,Empress LT A1,0.7,22.06166667,8.801676766,0.335,71.29166667,0.996666667,10.87166667,53.82,-1.16,-2.15
1028,Black,Empress LT A1,0.7,22.06166667,8.801676766,0.335,71.29166667,0.996666667,10.87166667,53.71,-1.18,-2.05
1029,Black,Empress LT A1,0.7,22.06166667,8.801676766,0.335,71.29166667,0.996666667,10.87166667,53.82,-1.17,-2.14
1030,Black,Empress LT A1,0.7,22.06166667,8.801676766,0.335,71.29166667,0.996666667,10.87166667,53.72,-1.17,-2.06
1031,Black,Empress LT A1,0.7,22.06166667,8.801676766,0.335,71.29166667,0.996666667,10.87166667,53.83,-1.17,-2.14
1032,Black,Empress LT A1,0.7,22.06166667,8.801676766,0.335,71.29166667,0.996666667,10.87166667,53.72,-1.17,-2.06
1033,Black,Empress LT A1,0.7,22.06166667,8.801676766,0.335,71.29166667,0.996666667,10.87166667,54.23,-1.17,-2.05
1034,Black,Empress LT A1,0.7,22.06166667,8.801676766,0.335,71.29166667,0.996666667,10.87166667,54.1,-1.17,-1.97
1035,Black,Empress LT A1,0.7,22.06166667,8.801676766,0.335,71.29166667,0.996666667,10.87166667,54.22,-1.17,-2.05
1036,Black,Empress LT A1,0.7,22.06166667,8.801676766,0.335,71.29166667,0.996666667,10.87166667,54.1,-1.16,-1.97
1037,Black,Empress LT A1,0.7,22.06166667,8.801676766,0.335,71.29166667,0.996666667,10.87166667,54.22,-1.17,-2.05
1038,Black,Empress LT A1,0.7,22.06166667,8.801676766,0.335,71.29166667,0.996666667,10.87166667,54.1,-1.16,-1.96
1039,Black,Empress LT A1,0.7,22.06166667,8.801676766,0.335,71.29166667,0.996666667,10.87166667,55.27,-1.19,-2.21
1040,Black,Empress LT A1,0.7,22.06166667,8.801676766,0.335,71.29166667,0.996666667,10.87166667,55.16,-1.19,-2.11
1041,Black,Empress LT A1,0.7,22.06166667,8.801676766,0.335,71.29166667,0.996666667,10.87166667,55.25,-1.2,-2.19
1042,Black,Empress LT A1,0.7,22.06166667,8.801676766,0.335,71.29166667,0.996666667,10.87166667,55.14,-1.19,-2.11
1043,Black,Empress LT A1,0.7,22.06166667,8.801676766,0.335,71.29166667,0.996666667,10.87166667,55.24,-1.19,-2.19
1044,Black,Empress LT A1,0.7,22.06166667,8.801676766,0.335,71.29166667,0.996666667,10.87166667,55.13,-1.19,-2.09
1045,Black,Empress LT A1,0.7,22.06166667,8.801676766,0.335,71.29166667,0.996666667,10.87166667,54.26,-1.17,-2.21
1046,Black,Empress LT A1,0.7,22.06166667,8.801676766,0.335,71.29166667,0.996666667,10.87166667,54.1,-1.17,-2.14
1047,Black,Empress LT A1,0.7,22.06166667,8.801676766,0.335,71.29166667,0.996666667,10.87166667,54.25,-1.17,-2.22
1048,Black,Empress LT A1,0.7,22.06166667,8.801676766,0.335,71.29166667,0.996666667,10.87166667,54.11,-1.18,-2.12
1049,Black,Empress LT A1,0.7,22.06166667,8.801676766,0.335,71.29166667,0.996666667,10.87166667,54.25,-1.18,-2.2
1050,Black,Empress LT A1,0.7,22.06166667,8.801676766,0.335,71.29166667,0.996666667,10.87166667,54.13,-1.17,-2.12
1051,Black,Empress LT A1,1.2,22.06166667,8.801676766,0.335,71.29166667,0.996666667,10.87166667,61.06,-1.19,1.03
1052,Black,Empress LT A1,1.2,22.06166667,8.801676766,0.335,71.29166667,0.996666667,10.87166667,60.76,-1.21,1.08
1053,Black,Empress LT A1,1.2,22.06166667,8.801676766,0.335,71.29166667,0.996666667,10.87166667,61.05,-1.19,1.02
1054,Black,Empress LT A1,1.2,22.06166667,8.801676766,0.335,71.29166667,0.996666667,10.87166667,60.88,-1.18,1.12
1055,Black,Empress LT A1,1.2,22.06166667,8.801676766,0.335,71.29166667,0.996666667,10.87166667,61.05,-1.18,1.03
1056,Black,Empress LT A1,1.2,22.06166667,8.801676766,0.335,71.29166667,0.996666667,10.87166667,60.88,-1.17,1.12
1057,Black,Empress LT A1,1.2,22.06166667,8.801676766,0.335,71.29166667,0.996666667,10.87166667,60.83,-1.2,1.08
1058,Black,Empress LT A1,1.2,22.06166667,8.801676766,0.335,71.29166667,0.996666667,10.87166667,60.59,-1.17,1.16
1059,Black,Empress LT A1,1.2,22.06166667,8.801676766,0.335,71.29166667,0.996666667,10.87166667,60.83,-1.19,1.09
1060,Black,Empress LT A1,1.2,22.06166667,8.801676766,0.335,71.29166667,0.996666667,10.87166667,60.59,-1.19,1.18
1061,Black,Empress LT A1,1.2,22.06166667,8.801676766,0.335,71.29166667,0.996666667,10.87166667,60.83,-1.19,1.09
1062,Black,Empress LT A1,1.2,22.06166667,8.801676766,0.335,71.29166667,0.996666667,10.87166667,60.59,-1.19,1.18
1063,Black,Empress LT A1,1.2,22.06166667,8.801676766,0.335,71.29166667,0.996666667,10.87166667,60.93,-1.21,1.16
1064,Black,Empress LT A1,1.2,22.06166667,8.801676766,0.335,71.29166667,0.996666667,10.87166667,60.71,-1.21,1.24
1065,Black,Empress LT A1,1.2,22.06166667,8.801676766,0.335,71.29166667,0.996666667,10.87166667,60.93,-1.21,1.16
1066,Black,Empress LT A1,1.2,22.06166667,8.801676766,0.335,71.29166667,0.996666667,10.87166667,60.7,-1.21,1.25
1067,Black,Empress LT A1,1.2,22.06166667,8.801676766,0.335,71.29166667,0.996666667,10.87166667,60.92,-1.21,1.16
1068,Black,Empress LT A1,1.2,22.06166667,8.801676766,0.335,71.29166667,0.996666667,10.87166667,60.7,-1.21,1.26
1069,Black,Empress LT A1,1.2,22.06166667,8.801676766,0.335,71.29166667,0.996666667,10.87166667,61.64,-1.21,1.22
1070,Black,Empress LT A1,1.2,22.06166667,8.801676766,0.335,71.29166667,0.996666667,10.87166667,61.48,-1.2,1.3
1071,Black,Empress LT A1,1.2,22.06166667,8.801676766,0.335,71.29166667,0.996666667,10.87166667,61.64,-1.21,1.22
1072,Black,Empress LT A1,1.2,22.06166667,8.801676766,0.335,71.29166667,0.996666667,10.87166667,61.48,-1.19,1.3
1073,Black,Empress LT A1,1.2,22.06166667,8.801676766,0.335,71.29166667,0.996666667,10.87166667,61.64,-1.21,1.22
1074,Black,Empress LT A1,1.2,22.06166667,8.801676766,0.335,71.29166667,0.996666667,10.87166667,61.49,-1.2,1.31
1075,Black,Empress LT A1,1.2,22.06166667,8.801676766,0.335,71.29166667,0.996666667,10.87166667,62.67,-1.17,1
1076,Black,Empress LT A1,1.2,22.06166667,8.801676766,0.335,71.29166667,0.996666667,10.87166667,62.55,-1.16,1.09
1077,Black,Empress LT A1,1.2,22.06166667,8.801676766,0.335,71.29166667,0.996666667,10.87166667,62.66,-1.18,1
1078,Black,Empress LT A1,1.2,22.06166667,8.801676766,0.335,71.29166667,0.996666667,10.87166667,62.54,-1.17,1.09
1079,Black,Empress LT A1,1.2,22.06166667,8.801676766,0.335,71.29166667,0.996666667,10.87166667,62.64,-1.17,1
1080,Black,Empress LT A1,1.2,22.06166667,8.801676766,0.335,71.29166667,0.996666667,10.87166667,62.53,-1.17,1.1
1081,White,Empress LT A1,0.3,97.29,-0.06,2.4,71.29166667,0.996666667,10.87166667,94.41,0,9.41
1082,White,Empress LT A1,0.3,97.29,-0.06,2.4,71.29166667,0.996666667,10.87166667,94.14,0.03,9.53
1083,White,Empress LT A1,0.3,97.29,-0.06,2.4,71.29166667,0.996666667,10.87166667,94.4,0,9.42
1084,White,Empress LT A1,0.3,97.29,-0.06,2.4,71.29166667,0.996666667,10.87166667,94.14,0.02,9.54
1085,White,Empress LT A1,0.3,97.29,-0.06,2.4,71.29166667,0.996666667,10.87166667,94.4,0,9.42
1086,White,Empress LT A1,0.3,97.29,-0.06,2.4,71.29166667,0.996666667,10.87166667,94.13,0.03,9.55
1087,White,Empress LT A1,0.3,97.29,-0.06,2.4,71.29166667,0.996666667,10.87166667,94.4,-0.03,9.53
1088,White,Empress LT A1,0.3,97.29,-0.06,2.4,71.29166667,0.996666667,10.87166667,94.17,0,9.65
1089,White,Empress LT A1,0.3,97.29,-0.06,2.4,71.29166667,0.996666667,10.87166667,94.4,-0.03,9.53
1090,White,Empress LT A1,0.3,97.29,-0.06,2.4,71.29166667,0.996666667,10.87166667,94.17,0,9.66
1091,White,Empress LT A1,0.3,97.29,-0.06,2.4,71.29166667,0.996666667,10.87166667,94.4,-0.03,9.54
1092,White,Empress LT A1,0.3,97.29,-0.06,2.4,71.29166667,0.996666667,10.87166667,94.16,0,9.65
1093,White,Empress LT A1,0.3,97.29,-0.06,2.4,71.29166667,0.996666667,10.87166667,94.51,-0.07,9.44
1094,White,Empress LT A1,0.3,97.29,-0.06,2.4,71.29166667,0.996666667,10.87166667,94.24,-0.04,9.55
1095,White,Empress LT A1,0.3,97.29,-0.06,2.4,71.29166667,0.996666667,10.87166667,94.51,-0.07,9.44
1096,White,Empress LT A1,0.3,97.29,-0.06,2.4,71.29166667,0.996666667,10.87166667,94.24,-0.05,9.56
1097,White,Empress LT A1,0.3,97.29,-0.06,2.4,71.29166667,0.996666667,10.87166667,94.5,-0.07,9.44
1098,White,Empress LT A1,0.3,97.29,-0.06,2.4,71.29166667,0.996666667,10.87166667,94.24,-0.05,9.56
1099,White,Empress LT A1,0.3,97.29,-0.06,2.4,71.29166667,0.996666667,10.87166667,94.18,0.09,9.16
1100,White,Empress LT A1,0.3,97.29,-0.06,2.4,71.29166667,0.996666667,10.87166667,93.96,0.12,9.27
1101,White,Empress LT A1,0.3,97.29,-0.06,2.4,71.29166667,0.996666667,10.87166667,94.18,0.08,9.16
1102,White,Empress LT A1,0.3,97.29,-0.06,2.4,71.29166667,0.996666667,10.87166667,93.96,0.11,9.28
1103,White,Empress LT A1,0.3,97.29,-0.06,2.4,71.29166667,0.996666667,10.87166667,94.18,0.08,9.17
1104,White,Empress LT A1,0.3,97.29,-0.06,2.4,71.29166667,0.996666667,10.87166667,93.96,0.11,9.28
1105,White,Empress LT A1,0.3,97.29,-0.06,2.4,71.29166667,0.996666667,10.87166667,94.33,0.02,9.1
1106,White,Empress LT A1,0.3,97.29,-0.06,2.4,71.29166667,0.996666667,10.87166667,94.13,0.05,9.21
1107,White,Empress LT A1,0.3,97.29,-0.06,2.4,71.29166667,0.996666667,10.87166667,94.33,0.02,9.1
1108,White,Empress LT A1,0.3,97.29,-0.06,2.4,71.29166667,0.996666667,10.87166667,94.13,0.04,9.21
1109,White,Empress LT A1,0.3,97.29,-0.06,2.4,71.29166667,0.996666667,10.87166667,94.33,0.02,9.1
1110,White,Empress LT A1,0.3,97.29,-0.06,2.4,71.29166667,0.996666667,10.87166667,94.13,0.04,9.21
1111,White,Empress LT A1,0.5,97.29,-0.06,2.4,71.29166667,0.996666667,10.87166667,91.89,0.47,11.59
1112,White,Empress LT A1,0.5,97.29,-0.06,2.4,71.29166667,0.996666667,10.87166667,91.66,0.51,11.71
1113,White,Empress LT A1,0.5,97.29,-0.06,2.4,71.29166667,0.996666667,10.87166667,91.9,0.47,11.61
1114,White,Empress LT A1,0.5,97.29,-0.06,2.4,71.29166667,0.996666667,10.87166667,91.66,0.5,11.72
1115,White,Empress LT A1,0.5,97.29,-0.06,2.4,71.29166667,0.996666667,10.87166667,91.91,0.47,11.61
1116,White,Empress LT A1,0.5,97.29,-0.06,2.4,71.29166667,0.996666667,10.87166667,91.67,0.5,11.73
1117,White,Empress LT A1,0.5,97.29,-0.06,2.4,71.29166667,0.996666667,10.87166667,92.04,0.49,11.75
1118,White,Empress LT A1,0.5,97.29,-0.06,2.4,71.29166667,0.996666667,10.87166667,91.82,0.52,11.87
1119,White,Empress LT A1,0.5,97.29,-0.06,2.4,71.29166667,0.996666667,10.87166667,92.05,0.49,11.75
1120,White,Empress LT A1,0.5,97.29,-0.06,2.4,71.29166667,0.996666667,10.87166667,91.82,0.52,11.87
1121,White,Empress LT A1,0.5,97.29,-0.06,2.4,71.29166667,0.996666667,10.87166667,92.05,0.49,11.76
1122,White,Empress LT A1,0.5,97.29,-0.06,2.4,71.29166667,0.996666667,10.87166667,91.82,0.51,11.87
1123,White,Empress LT A1,0.5,97.29,-0.06,2.4,71.29166667,0.996666667,10.87166667,92.18,0.51,11.82
1124,White,Empress LT A1,0.5,97.29,-0.06,2.4,71.29166667,0.996666667,10.87166667,91.91,0.52,11.93
1125,White,Empress LT A1,0.5,97.29,-0.06,2.4,71.29166667,0.996666667,10.87166667,92.14,0.5,11.82
1126,White,Empress LT A1,0.5,97.29,-0.06,2.4,71.29166667,0.996666667,10.87166667,91.9,0.53,11.93
1127,White,Empress LT A1,0.5,97.29,-0.06,2.4,71.29166667,0.996666667,10.87166667,92.13,0.5,11.82
1128,White,Empress LT A1,0.5,97.29,-0.06,2.4,71.29166667,0.996666667,10.87166667,91.9,0.52,11.94
1129,White,Empress LT A1,0.5,97.29,-0.06,2.4,71.29166667,0.996666667,10.87166667,91.89,0.54,12.04
1130,White,Empress LT A1,0.5,97.29,-0.06,2.4,71.29166667,0.996666667,10.87166667,91.66,0.56,12.14
1131,White,Empress LT A1,0.5,97.29,-0.06,2.4,71.29166667,0.996666667,10.87166667,91.86,0.54,12.03
1132,White,Empress LT A1,0.5,97.29,-0.06,2.4,71.29166667,0.996666667,10.87166667,91.65,0.56,12.14
1133,White,Empress LT A1,0.5,97.29,-0.06,2.4,71.29166667,0.996666667,10.87166667,91.85,0.54,12.03
1134,White,Empress LT A1,0.5,97.29,-0.06,2.4,71.29166667,0.996666667,10.87166667,91.64,0.56,12.15
1135,White,Empress LT A1,0.5,97.29,-0.06,2.4,71.29166667,0.996666667,10.87166667,91.66,0.47,12.05
1136,White,Empress LT A1,0.5,97.29,-0.06,2.4,71.29166667,0.996666667,10.87166667,91.69,0.5,12.19
1137,White,Empress LT A1,0.5,97.29,-0.06,2.4,71.29166667,0.996666667,10.87166667,91.95,0.48,12.08
1138,White,Empress LT A1,0.5,97.29,-0.06,2.4,71.29166667,0.996666667,10.87166667,91.72,0.5,12.19
1139,White,Empress LT A1,0.5,97.29,-0.06,2.4,71.29166667,0.996666667,10.87166667,91.95,0.48,12.09
1140,White,Empress LT A1,0.5,97.29,-0.06,2.4,71.29166667,0.996666667,10.87166667,91.75,0.51,12.21
1141,White,Empress LT A1,0.7,97.29,-0.06,2.4,71.29166667,0.996666667,10.87166667,89.39,0.97,14.15
1142,White,Empress LT A1,0.7,97.29,-0.06,2.4,71.29166667,0.996666667,10.87166667,89.2,1,14.25
1143,White,Empress LT A1,0.7,97.29,-0.06,2.4,71.29166667,0.996666667,10.87166667,89.38,0.97,14.17
1144,White,Empress LT A1,0.7,97.29,-0.06,2.4,71.29166667,0.996666667,10.87166667,89.19,1,14.26
1145,White,Empress LT A1,0.7,97.29,-0.06,2.4,71.29166667,0.996666667,10.87166667,89.37,0.97,14.16
1146,White,Empress LT A1,0.7,97.29,-0.06,2.4,71.29166667,0.996666667,10.87166667,89.18,0.99,14.27
1147,White,Empress LT A1,0.7,97.29,-0.06,2.4,71.29166667,0.996666667,10.87166667,89.32,0.98,14.23
1148,White,Empress LT A1,0.7,97.29,-0.06,2.4,71.29166667,0.996666667,10.87166667,89.15,1,14.34
1149,White,Empress LT A1,0.7,97.29,-0.06,2.4,71.29166667,0.996666667,10.87166667,89.36,0.98,14.24
1150,White,Empress LT A1,0.7,97.29,-0.06,2.4,71.29166667,0.996666667,10.87166667,89.18,1.01,14.34
1151,White,Empress LT A1,0.7,97.29,-0.06,2.4,71.29166667,0.996666667,10.87166667,89.37,0.98,14.29
1152,White,Empress LT A1,0.7,97.29,-0.06,2.4,71.29166667,0.996666667,10.87166667,89.2,1.01,14.36
1153,White,Empress LT A1,0.7,97.29,-0.06,2.4,71.29166667,0.996666667,10.87166667,89.48,0.98,14.4
1154,White,Empress LT A1,0.7,97.29,-0.06,2.4,71.29166667,0.996666667,10.87166667,89.29,1.01,14.51
1155,White,Empress LT A1,0.7,97.29,-0.06,2.4,71.29166667,0.996666667,10.87166667,89.5,0.98,14.41
1156,White,Empress LT A1,0.7,97.29,-0.06,2.4,71.29166667,0.996666667,10.87166667,89.3,1.01,14.51
1157,White,Empress LT A1,0.7,97.29,-0.06,2.4,71.29166667,0.996666667,10.87166667,89.5,0.98,14.41
1158,White,Empress LT A1,0.7,97.29,-0.06,2.4,71.29166667,0.996666667,10.87166667,89.3,1.01,14.52
1159,White,Empress LT A1,0.7,97.29,-0.06,2.4,71.29166667,0.996666667,10.87166667,88.55,0.96,14.27
1160,White,Empress LT A1,0.7,97.29,-0.06,2.4,71.29166667,0.996666667,10.87166667,88.35,0.99,14.37
1161,White,Empress LT A1,0.7,97.29,-0.06,2.4,71.29166667,0.996666667,10.87166667,88.55,0.97,14.27
1162,White,Empress LT A1,0.7,97.29,-0.06,2.4,71.29166667,0.996666667,10.87166667,88.35,0.99,14.38
1163,White,Empress LT A1,0.7,97.29,-0.06,2.4,71.29166667,0.996666667,10.87166667,88.56,0.96,14.29
1164,White,Empress LT A1,0.7,97.29,-0.06,2.4,71.29166667,0.996666667,10.87166667,88.36,0.99,14.38
1165,White,Empress LT A1,0.7,97.29,-0.06,2.4,71.29166667,0.996666667,10.87166667,88.36,0.94,14.08
1166,White,Empress LT A1,0.7,97.29,-0.06,2.4,71.29166667,0.996666667,10.87166667,88.16,0.97,14.18
1167,White,Empress LT A1,0.7,97.29,-0.06,2.4,71.29166667,0.996666667,10.87166667,88.36,0.95,14.09
1168,White,Empress LT A1,0.7,97.29,-0.06,2.4,71.29166667,0.996666667,10.87166667,88.16,0.97,14.19
1169,White,Empress LT A1,0.7,97.29,-0.06,2.4,71.29166667,0.996666667,10.87166667,88.35,0.95,14.09
1170,White,Empress LT A1,0.7,97.29,-0.06,2.4,71.29166667,0.996666667,10.87166667,88.16,0.97,14.18
1171,White,Empress LT A1,1.2,97.29,-0.06,2.4,71.29166667,0.996666667,10.87166667,84.78,1.96,16.42
1172,White,Empress LT A1,1.2,97.29,-0.06,2.4,71.29166667,0.996666667,10.87166667,84.65,1.98,16.54
1173,White,Empress LT A1,1.2,97.29,-0.06,2.4,71.29166667,0.996666667,10.87166667,84.83,1.96,16.47
1174,White,Empress LT A1,1.2,97.29,-0.06,2.4,71.29166667,0.996666667,10.87166667,84.68,1.99,16.57
1175,White,Empress LT A1,1.2,97.29,-0.06,2.4,71.29166667,0.996666667,10.87166667,84.85,1.97,16.5
1176,White,Empress LT A1,1.2,97.29,-0.06,2.4,71.29166667,0.996666667,10.87166667,84.7,1.99,16.59
1177,White,Empress LT A1,1.2,97.29,-0.06,2.4,71.29166667,0.996666667,10.87166667,84.69,2.06,17.15
1178,White,Empress LT A1,1.2,97.29,-0.06,2.4,71.29166667,0.996666667,10.87166667,84.53,2.09,17.24
1179,White,Empress LT A1,1.2,97.29,-0.06,2.4,71.29166667,0.996666667,10.87166667,84.7,2.06,17.16
1180,White,Empress LT A1,1.2,97.29,-0.06,2.4,71.29166667,0.996666667,10.87166667,84.53,2.09,17.24
1181,White,Empress LT A1,1.2,97.29,-0.06,2.4,71.29166667,0.996666667,10.87166667,84.7,2.06,17.17
1182,White,Empress LT A1,1.2,97.29,-0.06,2.4,71.29166667,0.996666667,10.87166667,84.53,2.09,17.25
1183,White,Empress LT A1,1.2,97.29,-0.06,2.4,71.29166667,0.996666667,10.87166667,85,2,16.72
1184,White,Empress LT A1,1.2,97.29,-0.06,2.4,71.29166667,0.996666667,10.87166667,84.83,2.03,16.81
1185,White,Empress LT A1,1.2,97.29,-0.06,2.4,71.29166667,0.996666667,10.87166667,85.01,2,16.73
1186,White,Empress LT A1,1.2,97.29,-0.06,2.4,71.29166667,0.996666667,10.87166667,84.84,2.03,16.81
1187,White,Empress LT A1,1.2,97.29,-0.06,2.4,71.29166667,0.996666667,10.87166667,85.01,2,16.73
1188,White,Empress LT A1,1.2,97.29,-0.06,2.4,71.29166667,0.996666667,10.87166667,84.84,2.03,16.82
1189,White,Empress LT A1,1.2,97.29,-0.06,2.4,71.29166667,0.996666667,10.87166667,84.56,1.95,16.92
1190,White,Empress LT A1,1.2,97.29,-0.06,2.4,71.29166667,0.996666667,10.87166667,84.35,1.98,17.03
1191,White,Empress LT A1,1.2,97.29,-0.06,2.4,71.29166667,0.996666667,10.87166667,84.56,1.95,16.93
1192,White,Empress LT A1,1.2,97.29,-0.06,2.4,71.29166667,0.996666667,10.87166667,84.34,1.99,17.03
1193,White,Empress LT A1,1.2,97.29,-0.06,2.4,71.29166667,0.996666667,10.87166667,84.55,1.95,16.93
1194,White,Empress LT A1,1.2,97.29,-0.06,2.4,71.29166667,0.996666667,10.87166667,84.33,1.97,17.02
1195,White,Empress LT A1,1.2,97.29,-0.06,2.4,71.29166667,0.996666667,10.87166667,84.79,1.93,16.99
1196,White,Empress LT A1,1.2,97.29,-0.06,2.4,71.29166667,0.996666667,10.87166667,84.58,1.96,17.09
1197,White,Empress LT A1,1.2,97.29,-0.06,2.4,71.29166667,0.996666667,10.87166667,84.82,1.93,17.01
1198,White,Empress LT A1,1.2,97.29,-0.06,2.4,71.29166667,0.996666667,10.87166667,84.61,1.97,17.12
1199,White,Empress LT A1,1.2,97.29,-0.06,2.4,71.29166667,0.996666667,10.87166667,84.84,1.94,17.03
1200,White,Empress LT A1,1.2,97.29,-0.06,2.4,71.29166667,0.996666667,10.87166667,84.63,1.96,17.14
1201,A1,Empress LT A1,0.3,71.29,1,10.87,71.29166667,0.996666667,10.87166667,72.54,0.67,8.75
1202,A1,Empress LT A1,0.3,71.29,1,10.87,71.29166667,0.996666667,10.87166667,72.38,0.69,8.84
1203,A1,Empress LT A1,0.3,71.29,1,10.87,71.29166667,0.996666667,10.87166667,72.54,0.67,8.74
1204,A1,Empress LT A1,0.3,71.29,1,10.87,71.29166667,0.996666667,10.87166667,72.39,0.69,8.83
1205,A1,Empress LT A1,0.3,71.29,1,10.87,71.29166667,0.996666667,10.87166667,72.55,0.66,8.76
1206,A1,Empress LT A1,0.3,71.29,1,10.87,71.29166667,0.996666667,10.87166667,72.39,0.68,8.84
1207,A1,Empress LT A1,0.3,71.29,1,10.87,71.29166667,0.996666667,10.87166667,72.4,0.72,9.07
1208,A1,Empress LT A1,0.3,71.29,1,10.87,71.29166667,0.996666667,10.87166667,72.24,0.73,9.17
1209,A1,Empress LT A1,0.3,71.29,1,10.87,71.29166667,0.996666667,10.87166667,72.4,0.72,9.08
1210,A1,Empress LT A1,0.3,71.29,1,10.87,71.29166667,0.996666667,10.87166667,72.24,0.73,9.17
1211,A1,Empress LT A1,0.3,71.29,1,10.87,71.29166667,0.996666667,10.87166667,72.4,0.72,9.08
1212,A1,Empress LT A1,0.3,71.29,1,10.87,71.29166667,0.996666667,10.87166667,72.24,0.74,9.17
1213,A1,Empress LT A1,0.3,71.29,1,10.87,71.29166667,0.996666667,10.87166667,72.26,0.69,9.06
1214,A1,Empress LT A1,0.3,71.29,1,10.87,71.29166667,0.996666667,10.87166667,72.11,0.71,9.15
1215,A1,Empress LT A1,0.3,71.29,1,10.87,71.29166667,0.996666667,10.87166667,72.26,0.69,9.06
1216,A1,Empress LT A1,0.3,71.29,1,10.87,71.29166667,0.996666667,10.87166667,72.11,0.72,9.15
1217,A1,Empress LT A1,0.3,71.29,1,10.87,71.29166667,0.996666667,10.87166667,72.27,0.69,9.06
1218,A1,Empress LT A1,0.3,71.29,1,10.87,71.29166667,0.996666667,10.87166667,72.11,0.71,9.15
1219,A1,Empress LT A1,0.3,71.29,1,10.87,71.29166667,0.996666667,10.87166667,72.09,0.71,9
1220,A1,Empress LT A1,0.3,71.29,1,10.87,71.29166667,0.996666667,10.87166667,71.95,0.72,9.08
1221,A1,Empress LT A1,0.3,71.29,1,10.87,71.29166667,0.996666667,10.87166667,72.08,0.7,9
1222,A1,Empress LT A1,0.3,71.29,1,10.87,71.29166667,0.996666667,10.87166667,71.95,0.72,9.08
1223,A1,Empress LT A1,0.3,71.29,1,10.87,71.29166667,0.996666667,10.87166667,72.09,0.7,9
1224,A1,Empress LT A1,0.3,71.29,1,10.87,71.29166667,0.996666667,10.87166667,71.95,0.72,9.09
1225,A1,Empress LT A1,0.3,71.29,1,10.87,71.29166667,0.996666667,10.87166667,71.88,0.7,9.1
1226,A1,Empress LT A1,0.3,71.29,1,10.87,71.29166667,0.996666667,10.87166667,71.74,0.73,9.18
1227,A1,Empress LT A1,0.3,71.29,1,10.87,71.29166667,0.996666667,10.87166667,71.88,0.7,9.11
1228,A1,Empress LT A1,0.3,71.29,1,10.87,71.29166667,0.996666667,10.87166667,71.74,0.72,9.19
1229,A1,Empress LT A1,0.3,71.29,1,10.87,71.29166667,0.996666667,10.87166667,71.88,0.7,9.12
1230,A1,Empress LT A1,0.3,71.29,1,10.87,71.29166667,0.996666667,10.87166667,71.74,0.72,9.2
