Repository: drmateusrocha/Capstone-Project

# Capstone-Project
Rocha's Capstone Project - Berkeley

## AI/ML models to predict the final color of leucite-reinforced ceramic veneer restorations

**Mateus Rocha**
Center for Dental Biomaterials, College of Dentistry of University of Florida.
mrocha@dental.ufl.edu
www.biomaterials.dental.ufl.edu

## Data Sources
The data source can be found in this GitHub depository. The data collection was obtained by the author research group according to the following protocol:

Leucite-reinforced glass-ceramics blocks (IPS Empress® CAD, C14, Ivoclar Vivadent, Schaan Liechtenstein) (Figure 1) in 4 different shades (HT - A1, A3; LT - A1, A3) were used in this study.

File: data/data2.csv (part 4 of 5)
ID,Substrate,Ceramic,Thickness,Lsub,asub,bsub,Lcer,acer,bcer,L,a,b
1231,A1,Empress LT A1,0.5,71.29,1,10.87,71.29166667,0.996666667,10.87166667,72,0.84,9.14
1232,A1,Empress LT A1,0.5,71.29,1,10.87,71.29166667,0.996666667,10.87166667,71.8,0.86,9.23
1233,A1,Empress LT A1,0.5,71.29,1,10.87,71.29166667,0.996666667,10.87166667,72,0.84,9.13
1234,A1,Empress LT A1,0.5,71.29,1,10.87,71.29166667,0.996666667,10.87166667,71.79,0.86,9.22
1235,A1,Empress LT A1,0.5,71.29,1,10.87,71.29166667,0.996666667,10.87166667,72,0.83,9.14
1236,A1,Empress LT A1,0.5,71.29,1,10.87,71.29166667,0.996666667,10.87166667,71.8,0.84,9.24
1237,A1,Empress LT A1,0.5,71.29,1,10.87,71.29166667,0.996666667,10.87166667,72.03,0.74,8.9
1238,A1,Empress LT A1,0.5,71.29,1,10.87,71.29166667,0.996666667,10.87166667,71.85,0.75,9
1239,A1,Empress LT A1,0.5,71.29,1,10.87,71.29166667,0.996666667,10.87166667,72.04,0.74,8.91
1240,A1,Empress LT A1,0.5,71.29,1,10.87,71.29166667,0.996666667,10.87166667,71.85,0.76,8.99
1241,A1,Empress LT A1,0.5,71.29,1,10.87,71.29166667,0.996666667,10.87166667,72.04,0.74,8.91
1242,A1,Empress LT A1,0.5,71.29,1,10.87,71.29166667,0.996666667,10.87166667,71.85,0.76,9
1243,A1,Empress LT A1,0.5,71.29,1,10.87,71.29166667,0.996666667,10.87166667,72.26,0.72,8.99
1244,A1,Empress LT A1,0.5,71.29,1,10.87,71.29166667,0.996666667,10.87166667,72.08,0.74,9.09
1245,A1,Empress LT A1,0.5,71.29,1,10.87,71.29166667,0.996666667,10.87166667,72.26,0.73,9
1246,A1,Empress LT A1,0.5,71.29,1,10.87,71.29166667,0.996666667,10.87166667,72.07,0.74,9.1
1247,A1,Empress LT A1,0.5,71.29,1,10.87,71.29166667,0.996666667,10.87166667,72.26,0.72,9.01
1248,A1,Empress LT A1,0.5,71.29,1,10.87,71.29166667,0.996666667,10.87166667,72.08,0.74,9.1
1249,A1,Empress LT A1,0.5,71.29,1,10.87,71.29166667,0.996666667,10.87166667,71.71,0.55,9.47
1250,A1,Empress LT A1,0.5,71.29,1,10.87,71.29166667,0.996666667,10.87166667,71.35,0.58,9.6
1251,A1,Empress LT A1,0.5,71.29,1,10.87,71.29166667,0.996666667,10.87166667,71.71,0.55,9.47
1252,A1,Empress LT A1,0.5,71.29,1,10.87,71.29166667,0.996666667,10.87166667,71.35,0.57,9.61
1253,A1,Empress LT A1,0.5,71.29,1,10.87,71.29166667,0.996666667,10.87166667,71.71,0.55,9.47
1254,A1,Empress LT A1,0.5,71.29,1,10.87,71.29166667,0.996666667,10.87166667,71.35,0.57,9.61
1255,A1,Empress LT A1,0.5,71.29,1,10.87,71.29166667,0.996666667,10.87166667,72.2,0.68,8.97
1256,A1,Empress LT A1,0.5,71.29,1,10.87,71.29166667,0.996666667,10.87166667,72,0.7,9.07
1257,A1,Empress LT A1,0.5,71.29,1,10.87,71.29166667,0.996666667,10.87166667,72.21,0.67,8.98
1258,A1,Empress LT A1,0.5,71.29,1,10.87,71.29166667,0.996666667,10.87166667,72,0.69,9.06
1259,A1,Empress LT A1,0.5,71.29,1,10.87,71.29166667,0.996666667,10.87166667,72.21,0.68,8.98
1260,A1,Empress LT A1,0.5,71.29,1,10.87,71.29166667,0.996666667,10.87166667,72.01,0.69,9.07
1261,A1,Empress LT A1,0.7,71.29,1,10.87,71.29166667,0.996666667,10.87166667,71.95,0.77,9.05
1262,A1,Empress LT A1,0.7,71.29,1,10.87,71.29166667,0.996666667,10.87166667,71.77,0.79,9.13
1263,A1,Empress LT A1,0.7,71.29,1,10.87,71.29166667,0.996666667,10.87166667,71.94,0.78,9.04
1264,A1,Empress LT A1,0.7,71.29,1,10.87,71.29166667,0.996666667,10.87166667,71.77,0.79,9.13
1265,A1,Empress LT A1,0.7,71.29,1,10.87,71.29166667,0.996666667,10.87166667,71.94,0.77,9.05
1266,A1,Empress LT A1,0.7,71.29,1,10.87,71.29166667,0.996666667,10.87166667,71.77,0.79,9.14
1267,A1,Empress LT A1,0.7,71.29,1,10.87,71.29166667,0.996666667,10.87166667,71.94,0.66,9.05
1268,A1,Empress LT A1,0.7,71.29,1,10.87,71.29166667,0.996666667,10.87166667,71.71,0.68,9.15
1269,A1,Empress LT A1,0.7,71.29,1,10.87,71.29166667,0.996666667,10.87166667,71.92,0.65,9.05
1270,A1,Empress LT A1,0.7,71.29,1,10.87,71.29166667,0.996666667,10.87166667,71.69,0.68,9.15
1271,A1,Empress LT A1,0.7,71.29,1,10.87,71.29166667,0.996666667,10.87166667,71.9,0.65,9.05
1272,A1,Empress LT A1,0.7,71.29,1,10.87,71.29166667,0.996666667,10.87166667,71.68,0.67,9.15
1273,A1,Empress LT A1,0.7,71.29,1,10.87,71.29166667,0.996666667,10.87166667,71.99,0.7,8.88
1274,A1,Empress LT A1,0.7,71.29,1,10.87,71.29166667,0.996666667,10.87166667,71.83,0.72,8.96
1275,A1,Empress LT A1,0.7,71.29,1,10.87,71.29166667,0.996666667,10.87166667,71.99,0.7,8.88
1276,A1,Empress LT A1,0.7,71.29,1,10.87,71.29166667,0.996666667,10.87166667,71.83,0.71,8.97
1277,A1,Empress LT A1,0.7,71.29,1,10.87,71.29166667,0.996666667,10.87166667,71.99,0.7,8.88
1278,A1,Empress LT A1,0.7,71.29,1,10.87,71.29166667,0.996666667,10.87166667,71.83,0.71,8.97
1279,A1,Empress LT A1,0.7,71.29,1,10.87,71.29166667,0.996666667,10.87166667,71.78,0.72,9.4
1280,A1,Empress LT A1,0.7,71.29,1,10.87,71.29166667,0.996666667,10.87166667,71.63,0.75,9.48
1281,A1,Empress LT A1,0.7,71.29,1,10.87,71.29166667,0.996666667,10.87166667,71.77,0.72,9.41
1282,A1,Empress LT A1,0.7,71.29,1,10.87,71.29166667,0.996666667,10.87166667,71.62,0.73,9.49
1283,A1,Empress LT A1,0.7,71.29,1,10.87,71.29166667,0.996666667,10.87166667,71.76,0.72,9.41
1284,A1,Empress LT A1,0.7,71.29,1,10.87,71.29166667,0.996666667,10.87166667,71.61,0.74,9.49
1285,A1,Empress LT A1,0.7,71.29,1,10.87,71.29166667,0.996666667,10.87166667,71.86,0.73,9.48
1286,A1,Empress LT A1,0.7,71.29,1,10.87,71.29166667,0.996666667,10.87166667,71.73,0.74,9.56
1287,A1,Empress LT A1,0.7,71.29,1,10.87,71.29166667,0.996666667,10.87166667,71.87,0.73,9.5
1288,A1,Empress LT A1,0.7,71.29,1,10.87,71.29166667,0.996666667,10.87166667,71.72,0.75,9.56
1289,A1,Empress LT A1,0.7,71.29,1,10.87,71.29166667,0.996666667,10.87166667,71.87,0.73,9.49
1290,A1,Empress LT A1,0.7,71.29,1,10.87,71.29166667,0.996666667,10.87166667,71.72,0.75,9.58
1291,A1,Empress LT A1,1.2,71.29,1,10.87,71.29166667,0.996666667,10.87166667,72.5,0.76,9.69
1292,A1,Empress LT A1,1.2,71.29,1,10.87,71.29166667,0.996666667,10.87166667,72.31,0.77,9.78
1293,A1,Empress LT A1,1.2,71.29,1,10.87,71.29166667,0.996666667,10.87166667,72.49,0.75,9.69
1294,A1,Empress LT A1,1.2,71.29,1,10.87,71.29166667,0.996666667,10.87166667,72.31,0.77,9.78
1295,A1,Empress LT A1,1.2,71.29,1,10.87,71.29166667,0.996666667,10.87166667,72.49,0.75,9.69
1296,A1,Empress LT A1,1.2,71.29,1,10.87,71.29166667,0.996666667,10.87166667,72.31,0.77,9.78
1297,A1,Empress LT A1,1.2,71.29,1,10.87,71.29166667,0.996666667,10.87166667,72.03,0.57,9.52
1298,A1,Empress LT A1,1.2,71.29,1,10.87,71.29166667,0.996666667,10.87166667,71.78,0.59,9.64
1299,A1,Empress LT A1,1.2,71.29,1,10.87,71.29166667,0.996666667,10.87166667,72.02,0.57,9.52
1300,A1,Empress LT A1,1.2,71.29,1,10.87,71.29166667,0.996666667,10.87166667,71.78,0.57,9.64
1301,A1,Empress LT A1,1.2,71.29,1,10.87,71.29166667,0.996666667,10.87166667,72.03,0.56,9.53
1302,A1,Empress LT A1,1.2,71.29,1,10.87,71.29166667,0.996666667,10.87166667,71.78,0.58,9.65
1303,A1,Empress LT A1,1.2,71.29,1,10.87,71.29166667,0.996666667,10.87166667,72.62,0.72,9.54
1304,A1,Empress LT A1,1.2,71.29,1,10.87,71.29166667,0.996666667,10.87166667,72.46,0.74,9.62
1305,A1,Empress LT A1,1.2,71.29,1,10.87,71.29166667,0.996666667,10.87166667,72.62,0.72,9.54
1306,A1,Empress LT A1,1.2,71.29,1,10.87,71.29166667,0.996666667,10.87166667,72.47,0.74,9.63
1307,A1,Empress LT A1,1.2,71.29,1,10.87,71.29166667,0.996666667,10.87166667,72.62,0.73,9.54
1308,A1,Empress LT A1,1.2,71.29,1,10.87,71.29166667,0.996666667,10.87166667,72.47,0.75,9.62
1309,A1,Empress LT A1,1.2,71.29,1,10.87,71.29166667,0.996666667,10.87166667,71.83,0.72,9.98
1310,A1,Empress LT A1,1.2,71.29,1,10.87,71.29166667,0.996666667,10.87166667,71.55,0.74,10.1
1311,A1,Empress LT A1,1.2,71.29,1,10.87,71.29166667,0.996666667,10.87166667,71.83,0.72,9.98
1312,A1,Empress LT A1,1.2,71.29,1,10.87,71.29166667,0.996666667,10.87166667,71.55,0.74,10.09
1313,A1,Empress LT A1,1.2,71.29,1,10.87,71.29166667,0.996666667,10.87166667,71.83,0.71,9.98
1314,A1,Empress LT A1,1.2,71.29,1,10.87,71.29166667,0.996666667,10.87166667,71.55,0.74,10.11
1315,A1,Empress LT A1,1.2,71.29,1,10.87,71.29166667,0.996666667,10.87166667,72.07,0.7,9.94
1316,A1,Empress LT A1,1.2,71.29,1,10.87,71.29166667,0.996666667,10.87166667,71.86,0.72,10.04
1317,A1,Empress LT A1,1.2,71.29,1,10.87,71.29166667,0.996666667,10.87166667,72.07,0.7,9.95
1318,A1,Empress LT A1,1.2,71.29,1,10.87,71.29166667,0.996666667,10.87166667,71.86,0.72,10.03
1319,A1,Empress LT A1,1.2,71.29,1,10.87,71.29166667,0.996666667,10.87166667,72.08,0.71,9.95
1320,A1,Empress LT A1,1.2,71.29,1,10.87,71.29166667,0.996666667,10.87166667,71.87,0.72,10.04
1321,A3,Empress LT A1,0.3,64.31,2.14,14.82,71.29166667,0.996666667,10.87166667,67.58,1.46,8.79
1322,A3,Empress LT A1,0.3,64.31,2.14,14.82,71.29166667,0.996666667,10.87166667,67.33,1.48,8.88
1323,A3,Empress LT A1,0.3,64.31,2.14,14.82,71.29166667,0.996666667,10.87166667,67.56,1.46,8.79
1324,A3,Empress LT A1,0.3,64.31,2.14,14.82,71.29166667,0.996666667,10.87166667,67.33,1.47,8.88
1325,A3,Empress LT A1,0.3,64.31,2.14,14.82,71.29166667,0.996666667,10.87166667,67.56,1.46,8.79
1326,A3,Empress LT A1,0.3,64.31,2.14,14.82,71.29166667,0.996666667,10.87166667,67.33,1.47,8.89
1327,A3,Empress LT A1,0.3,64.31,2.14,14.82,71.29166667,0.996666667,10.87166667,67.06,1.35,9.44
1328,A3,Empress LT A1,0.3,64.31,2.14,14.82,71.29166667,0.996666667,10.87166667,66.86,1.37,9.52
1329,A3,Empress LT A1,0.3,64.31,2.14,14.82,71.29166667,0.996666667,10.87166667,67.13,1.36,9.43
1330,A3,Empress LT A1,0.3,64.31,2.14,14.82,71.29166667,0.996666667,10.87166667,66.89,1.38,9.53
1331,A3,Empress LT A1,0.3,64.31,2.14,14.82,71.29166667,0.996666667,10.87166667,67.13,1.36,9.44
1332,A3,Empress LT A1,0.3,64.31,2.14,14.82,71.29166667,0.996666667,10.87166667,66.9,1.37,9.55
1333,A3,Empress LT A1,0.3,64.31,2.14,14.82,71.29166667,0.996666667,10.87166667,67.97,1.38,8.44
1334,A3,Empress LT A1,0.3,64.31,2.14,14.82,71.29166667,0.996666667,10.87166667,67.67,1.4,8.54
1335,A3,Empress LT A1,0.3,64.31,2.14,14.82,71.29166667,0.996666667,10.87166667,67.96,1.38,8.44
1336,A3,Empress LT A1,0.3,64.31,2.14,14.82,71.29166667,0.996666667,10.87166667,67.67,1.4,8.55
1337,A3,Empress LT A1,0.3,64.31,2.14,14.82,71.29166667,0.996666667,10.87166667,67.96,1.38,8.45
1338,A3,Empress LT A1,0.3,64.31,2.14,14.82,71.29166667,0.996666667,10.87166667,67.66,1.4,8.55
1339,A3,Empress LT A1,0.3,64.31,2.14,14.82,71.29166667,0.996666667,10.87166667,68.05,1.26,8.49
1340,A3,Empress LT A1,0.3,64.31,2.14,14.82,71.29166667,0.996666667,10.87166667,67.91,1.27,8.55
1341,A3,Empress LT A1,0.3,64.31,2.14,14.82,71.29166667,0.996666667,10.87166667,68.04,1.26,8.47
1342,A3,Empress LT A1,0.3,64.31,2.14,14.82,71.29166667,0.996666667,10.87166667,67.91,1.28,8.54
1343,A3,Empress LT A1,0.3,64.31,2.14,14.82,71.29166667,0.996666667,10.87166667,68.04,1.25,8.46
1344,A3,Empress LT A1,0.3,64.31,2.14,14.82,71.29166667,0.996666667,10.87166667,67.91,1.27,8.53
1345,A3,Empress LT A1,0.3,64.31,2.14,14.82,71.29166667,0.996666667,10.87166667,67.23,1.41,9.18
1346,A3,Empress LT A1,0.3,64.31,2.14,14.82,71.29166667,0.996666667,10.87166667,67.04,1.42,9.28
1347,A3,Empress LT A1,0.3,64.31,2.14,14.82,71.29166667,0.996666667,10.87166667,67.23,1.41,9.19
1348,A3,Empress LT A1,0.3,64.31,2.14,14.82,71.29166667,0.996666667,10.87166667,67.06,1.44,9.26
1349,A3,Empress LT A1,0.3,64.31,2.14,14.82,71.29166667,0.996666667,10.87166667,67.23,1.41,9.2
1350,A3,Empress LT A1,0.3,64.31,2.14,14.82,71.29166667,0.996666667,10.87166667,67.06,1.43,9.27
1351,A3,Empress LT A1,0.5,64.31,2.14,14.82,71.29166667,0.996666667,10.87166667,67.74,1.31,8.64
1352,A3,Empress LT A1,0.5,64.31,2.14,14.82,71.29166667,0.996666667,10.87166667,67.53,1.32,8.73
1353,A3,Empress LT A1,0.5,64.31,2.14,14.82,71.29166667,0.996666667,10.87166667,67.67,1.3,8.65
1354,A3,Empress LT A1,0.5,64.31,2.14,14.82,71.29166667,0.996666667,10.87166667,67.53,1.33,8.72
1355,A3,Empress LT A1,0.5,64.31,2.14,14.82,71.29166667,0.996666667,10.87166667,67.74,1.31,8.63
1356,A3,Empress LT A1,0.5,64.31,2.14,14.82,71.29166667,0.996666667,10.87166667,67.53,1.33,8.72
1357,A3,Empress LT A1,0.5,64.31,2.14,14.82,71.29166667,0.996666667,10.87166667,67.4,1.38,9.1
1358,A3,Empress LT A1,0.5,64.31,2.14,14.82,71.29166667,0.996666667,10.87166667,66.76,1.43,9.32
1359,A3,Empress LT A1,0.5,64.31,2.14,14.82,71.29166667,0.996666667,10.87166667,67.39,1.38,9.11
1360,A3,Empress LT A1,0.5,64.31,2.14,14.82,71.29166667,0.996666667,10.87166667,66.75,1.42,9.32
1361,A3,Empress LT A1,0.5,64.31,2.14,14.82,71.29166667,0.996666667,10.87166667,67.39,1.38,9.11
1362,A3,Empress LT A1,0.5,64.31,2.14,14.82,71.29166667,0.996666667,10.87166667,66.75,1.43,9.32
1363,A3,Empress LT A1,0.5,64.31,2.14,14.82,71.29166667,0.996666667,10.87166667,67.68,1.26,9.48
1364,A3,Empress LT A1,0.5,64.31,2.14,14.82,71.29166667,0.996666667,10.87166667,67.36,1.29,9.62
1365,A3,Empress LT A1,0.5,64.31,2.14,14.82,71.29166667,0.996666667,10.87166667,67.68,1.26,9.48
1366,A3,Empress LT A1,0.5,64.31,2.14,14.82,71.29166667,0.996666667,10.87166667,67.36,1.29,9.62
1367,A3,Empress LT A1,0.5,64.31,2.14,14.82,71.29166667,0.996666667,10.87166667,67.68,1.26,9.49
1368,A3,Empress LT A1,0.5,64.31,2.14,14.82,71.29166667,0.996666667,10.87166667,67.37,1.29,9.62
1369,A3,Empress LT A1,0.5,64.31,2.14,14.82,71.29166667,0.996666667,10.87166667,68.03,1.32,8.91
1370,A3,Empress LT A1,0.5,64.31,2.14,14.82,71.29166667,0.996666667,10.87166667,67.88,1.35,8.99
1371,A3,Empress LT A1,0.5,64.31,2.14,14.82,71.29166667,0.996666667,10.87166667,68.1,1.33,8.9
1372,A3,Empress LT A1,0.5,64.31,2.14,14.82,71.29166667,0.996666667,10.87166667,67.88,1.36,8.99
1373,A3,Empress LT A1,0.5,64.31,2.14,14.82,71.29166667,0.996666667,10.87166667,68.1,1.34,8.91
1374,A3,Empress LT A1,0.5,64.31,2.14,14.82,71.29166667,0.996666667,10.87166667,67.88,1.36,9
1375,A3,Empress LT A1,0.5,64.31,2.14,14.82,71.29166667,0.996666667,10.87166667,68,1.36,8.96
1376,A3,Empress LT A1,0.5,64.31,2.14,14.82,71.29166667,0.996666667,10.87166667,67.8,1.38,9.05
1377,A3,Empress LT A1,0.5,64.31,2.14,14.82,71.29166667,0.996666667,10.87166667,68.01,1.36,8.96
1378,A3,Empress LT A1,0.5,64.31,2.14,14.82,71.29166667,0.996666667,10.87166667,67.81,1.38,9.07
1379,A3,Empress LT A1,0.5,64.31,2.14,14.82,71.29166667,0.996666667,10.87166667,68,1.36,8.97
1380,A3,Empress LT A1,0.5,64.31,2.14,14.82,71.29166667,0.996666667,10.87166667,67.81,1.38,9.06
1381,A3,Empress LT A1,0.7,64.31,2.14,14.82,71.29166667,0.996666667,10.87166667,68.15,1.22,8.86
1382,A3,Empress LT A1,0.7,64.31,2.14,14.82,71.29166667,0.996666667,10.87166667,68.01,1.23,8.95
1383,A3,Empress LT A1,0.7,64.31,2.14,14.82,71.29166667,0.996666667,10.87166667,68.15,1.21,8.86
1384,A3,Empress LT A1,0.7,64.31,2.14,14.82,71.29166667,0.996666667,10.87166667,68,1.24,8.94
1385,A3,Empress LT A1,0.7,64.31,2.14,14.82,71.29166667,0.996666667,10.87166667,68.15,1.22,8.87
1386,A3,Empress LT A1,0.7,64.31,2.14,14.82,71.29166667,0.996666667,10.87166667,68.01,1.23,8.94
1387,A3,Empress LT A1,0.7,64.31,2.14,14.82,71.29166667,0.996666667,10.87166667,68.16,1.22,8.87
1388,A3,Empress LT A1,0.7,64.31,2.14,14.82,71.29166667,0.996666667,10.87166667,68.01,1.24,8.96
1389,A3,Empress LT A1,0.7,64.31,2.14,14.82,71.29166667,0.996666667,10.87166667,68.15,1.21,8.88
1390,A3,Empress LT A1,0.7,64.31,2.14,14.82,71.29166667,0.996666667,10.87166667,68.01,1.23,8.97
1391,A3,Empress LT A1,0.7,64.31,2.14,14.82,71.29166667,0.996666667,10.87166667,68.15,1.22,8.88
1392,A3,Empress LT A1,0.7,64.31,2.14,14.82,71.29166667,0.996666667,10.87166667,68.01,1.23,8.97
1393,A3,Empress LT A1,0.7,64.31,2.14,14.82,71.29166667,0.996666667,10.87166667,68.5,1.18,8.69
1394,A3,Empress LT A1,0.7,64.31,2.14,14.82,71.29166667,0.996666667,10.87166667,68.32,1.21,8.76
1395,A3,Empress LT A1,0.7,64.31,2.14,14.82,71.29166667,0.996666667,10.87166667,68.5,1.18,8.69
1396,A3,Empress LT A1,0.7,64.31,2.14,14.82,71.29166667,0.996666667,10.87166667,68.32,1.2,8.77
1397,A3,Empress LT A1,0.7,64.31,2.14,14.82,71.29166667,0.996666667,10.87166667,68.5,1.18,8.68
1398,A3,Empress LT A1,0.7,64.31,2.14,14.82,71.29166667,0.996666667,10.87166667,68.32,1.2,8.77
1399,A3,Empress LT A1,0.7,64.31,2.14,14.82,71.29166667,0.996666667,10.87166667,68.4,1.08,8.51
1400,A3,Empress LT A1,0.7,64.31,2.14,14.82,71.29166667,0.996666667,10.87166667,68.23,1.1,8.58
1401,A3,Empress LT A1,0.7,64.31,2.14,14.82,71.29166667,0.996666667,10.87166667,68.4,1.08,8.51
1402,A3,Empress LT A1,0.7,64.31,2.14,14.82,71.29166667,0.996666667,10.87166667,68.23,1.1,8.6
1403,A3,Empress LT A1,0.7,64.31,2.14,14.82,71.29166667,0.996666667,10.87166667,68.4,1.08,8.51
1404,A3,Empress LT A1,0.7,64.31,2.14,14.82,71.29166667,0.996666667,10.87166667,68.24,1.09,8.6
1405,A3,Empress LT A1,0.7,64.31,2.14,14.82,71.29166667,0.996666667,10.87166667,68.85,1.12,8.5
1406,A3,Empress LT A1,0.7,64.31,2.14,14.82,71.29166667,0.996666667,10.87166667,68.67,1.14,8.57
1407,A3,Empress LT A1,0.7,64.31,2.14,14.82,71.29166667,0.996666667,10.87166667,68.85,1.12,8.49
1408,A3,Empress LT A1,0.7,64.31,2.14,14.82,71.29166667,0.996666667,10.87166667,68.67,1.13,8.58
1409,A3,Empress LT A1,0.7,64.31,2.14,14.82,71.29166667,0.996666667,10.87166667,68.84,1.12,8.49
1410,A3,Empress LT A1,0.7,64.31,2.14,14.82,71.29166667,0.996666667,10.87166667,68.66,1.13,8.57
1411,A3,Empress LT A1,1.2,64.31,2.14,14.82,71.29166667,0.996666667,10.87166667,70.09,0.91,8.83
1412,A3,Empress LT A1,1.2,64.31,2.14,14.82,71.29166667,0.996666667,10.87166667,69.92,0.92,8.91
1413,A3,Empress LT A1,1.2,64.31,2.14,14.82,71.29166667,0.996666667,10.87166667,70.08,0.91,8.83
1414,A3,Empress LT A1,1.2,64.31,2.14,14.82,71.29166667,0.996666667,10.87166667,69.92,0.94,8.92
1415,A3,Empress LT A1,1.2,64.31,2.14,14.82,71.29166667,0.996666667,10.87166667,70.07,0.9,8.85
1416,A3,Empress LT A1,1.2,64.31,2.14,14.82,71.29166667,0.996666667,10.87166667,69.92,0.92,8.93
1417,A3,Empress LT A1,1.2,64.31,2.14,14.82,71.29166667,0.996666667,10.87166667,70.31,0.78,8.55
1418,A3,Empress LT A1,1.2,64.31,2.14,14.82,71.29166667,0.996666667,10.87166667,70.15,0.79,8.64
1419,A3,Empress LT A1,1.2,64.31,2.14,14.82,71.29166667,0.996666667,10.87166667,70.31,0.78,8.56
1420,A3,Empress LT A1,1.2,64.31,2.14,14.82,71.29166667,0.996666667,10.87166667,70.15,0.8,8.64
1421,A3,Empress LT A1,1.2,64.31,2.14,14.82,71.29166667,0.996666667,10.87166667,70.32,0.77,8.56
1422,A3,Empress LT A1,1.2,64.31,2.14,14.82,71.29166667,0.996666667,10.87166667,70.16,0.8,8.65
1423,A3,Empress LT A1,1.2,64.31,2.14,14.82,71.29166667,0.996666667,10.87166667,70.08,0.78,8.74
1424,A3,Empress LT A1,1.2,64.31,2.14,14.82,71.29166667,0.996666667,10.87166667,69.89,0.81,8.84
1425,A3,Empress LT A1,1.2,64.31,2.14,14.82,71.29166667,0.996666667,10.87166667,70.09,0.78,8.74
1426,A3,Empress LT A1,1.2,64.31,2.14,14.82,71.29166667,0.996666667,10.87166667,69.88,0.81,8.85
1427,A3,Empress LT A1,1.2,64.31,2.14,14.82,71.29166667,0.996666667,10.87166667,70.09,0.79,8.75
1428,A3,Empress LT A1,1.2,64.31,2.14,14.82,71.29166667,0.996666667,10.87166667,69.88,0.81,8.85
1429,A3,Empress LT A1,1.2,64.31,2.14,14.82,71.29166667,0.996666667,10.87166667,69.68,0.8,8.62
1430,A3,Empress LT A1,1.2,64.31,2.14,14.82,71.29166667,0.996666667,10.87166667,69.41,0.83,8.73
1431,A3,Empress LT A1,1.2,64.31,2.14,14.82,71.29166667,0.996666667,10.87166667,69.68,0.8,8.61
1432,A3,Empress LT A1,1.2,64.31,2.14,14.82,71.29166667,0.996666667,10.87166667,69.41,0.84,8.73
1433,A3,Empress LT A1,1.2,64.31,2.14,14.82,71.29166667,0.996666667,10.87166667,69.68,0.81,8.62
1434,A3,Empress LT A1,1.2,64.31,2.14,14.82,71.29166667,0.996666667,10.87166667,69.41,0.82,8.74
1435,A3,Empress LT A1,1.2,64.31,2.14,14.82,71.29166667,0.996666667,10.87166667,69.71,0.87,8.95
1436,A3,Empress LT A1,1.2,64.31,2.14,14.82,71.29166667,0.996666667,10.87166667,69.2,0.9,9.14
1437,A3,Empress LT A1,1.2,64.31,2.14,14.82,71.29166667,0.996666667,10.87166667,69.71,0.88,8.97
1438,A3,Empress LT A1,1.2,64.31,2.14,14.82,71.29166667,0.996666667,10.87166667,69.19,0.9,9.15
1439,A3,Empress LT A1,1.2,64.31,2.14,14.82,71.29166667,0.996666667,10.87166667,69.7,0.87,8.97
1440,A3,Empress LT A1,1.2,64.31,2.14,14.82,71.29166667,0.996666667,10.87166667,69.17,0.9,9.17
1441,Black,Empress LT A3,0.3,22.06166667,8.801676766,0.335,64.305,2.135,14.82,37.99,-0.58,-3.92
1442,Black,Empress LT A3,0.3,22.06166667,8.801676766,0.335,64.305,2.135,14.82,37.3,-0.63,-3.96
1443,Black,Empress LT A3,0.3,22.06166667,8.801676766,0.335,64.305,2.135,14.82,37.89,-0.59,-3.96
1444,Black,Empress LT A3,0.3,22.06166667,8.801676766,0.335,64.305,2.135,14.82,37.29,-0.62,-3.96
1445,Black,Empress LT A3,0.3,22.06166667,8.801676766,0.335,64.305,2.135,14.82,37.9,-0.61,-3.93
1446,Black,Empress LT A3,0.3,22.06166667,8.801676766,0.335,64.305,2.135,14.82,37.28,-0.64,-3.96
1447,Black,Empress LT A3,0.3,22.06166667,8.801676766,0.335,64.305,2.135,14.82,38.3,-0.62,-3.9
1448,Black,Empress LT A3,0.3,22.06166667,8.801676766,0.335,64.305,2.135,14.82,37.77,-0.64,-3.95
1449,Black,Empress LT A3,0.3,22.06166667,8.801676766,0.335,64.305,2.135,14.82,38.3,-0.63,-3.92
1450,Black,Empress LT A3,0.3,22.06166667,8.801676766,0.335,64.305,2.135,14.82,37.94,-0.58,-3.9
1451,Black,Empress LT A3,0.3,22.06166667,8.801676766,0.335,64.305,2.135,14.82,38.29,-0.61,-3.93
1452,Black,Empress LT A3,0.3,22.06166667,8.801676766,0.335,64.305,2.135,14.82,37.75,-0.67,-3.95
1453,Black,Empress LT A3,0.3,22.06166667,8.801676766,0.335,64.305,2.135,14.82,38.86,-0.65,-3.89
1454,Black,Empress LT A3,0.3,22.06166667,8.801676766,0.335,64.305,2.135,14.82,38.22,-0.67,-3.96
1455,Black,Empress LT A3,0.3,22.06166667,8.801676766,0.335,64.305,2.135,14.82,38.84,-0.64,-3.9
1456,Black,Empress LT A3,0.3,22.06166667,8.801676766,0.335,64.305,2.135,14.82,38.2,-0.66,-3.96
1457,Black,Empress LT A3,0.3,22.06166667,8.801676766,0.335,64.305,2.135,14.82,38.82,-0.65,-3.87
1458,Black,Empress LT A3,0.3,22.06166667,8.801676766,0.335,64.305,2.135,14.82,38.17,-0.66,-3.93
1459,Black,Empress LT A3,0.3,22.06166667,8.801676766,0.335,64.305,2.135,14.82,37.92,-0.48,-4.29
1460,Black,Empress LT A3,0.3,22.06166667,8.801676766,0.335,64.305,2.135,14.82,36.27,-0.49,-4.4
1461,Black,Empress LT A3,0.3,22.06166667,8.801676766,0.335,64.305,2.135,14.82,37.56,-0.58,-4.45
1462,Black,Empress LT A3,0.3,22.06166667,8.801676766,0.335,64.305,2.135,14.82,36.27,-0.5,-4.41
1463,Black,Empress LT A3,0.3,22.06166667,8.801676766,0.335,64.305,2.135,14.82,37.93,-0.47,-4.31
1464,Black,Empress LT A3,0.3,22.06166667,8.801676766,0.335,64.305,2.135,14.82,36.29,-0.52,-4.41
1465,Black,Empress LT A3,0.3,22.06166667,8.801676766,0.335,64.305,2.135,14.82,37.06,-0.49,-3.63
1466,Black,Empress LT A3,0.3,22.06166667,8.801676766,0.335,64.305,2.135,14.82,36.63,-0.48,-3.67
1467,Black,Empress LT A3,0.3,22.06166667,8.801676766,0.335,64.305,2.135,14.82,37.07,-0.48,-3.64
1468,Black,Empress LT A3,0.3,22.06166667,8.801676766,0.335,64.305,2.135,14.82,36.66,-0.46,-3.65
1469,Black,Empress LT A3,0.3,22.06166667,8.801676766,0.335,64.305,2.135,14.82,37.08,-0.47,-3.64
1470,Black,Empress LT A3,0.3,22.06166667,8.801676766,0.335,64.305,2.135,14.82,36.67,-0.5,-3.67
1471,Black,Empress LT A3,0.5,22.06166667,8.801676766,0.335,64.305,2.135,14.82,43.39,-0.97,-2.1
1472,Black,Empress LT A3,0.5,22.06166667,8.801676766,0.335,64.305,2.135,14.82,43.06,-1,-2.09
1473,Black,Empress LT A3,0.5,22.06166667,8.801676766,0.335,64.305,2.135,14.82,43.37,-0.96,-2.1
1474,Black,Empress LT A3,0.5,22.06166667,8.801676766,0.335,64.305,2.135,14.82,43.06,-0.99,-2.08
1475,Black,Empress LT A3,0.5,22.06166667,8.801676766,0.335,64.305,2.135,14.82,43.36,-0.97,-2.08
1476,Black,Empress LT A3,0.5,22.06166667,8.801676766,0.335,64.305,2.135,14.82,43.05,-1,-2.06
1477,Black,Empress LT A3,0.5,22.06166667,8.801676766,0.335,64.305,2.135,14.82,42.82,-0.89,-1.42
1478,Black,Empress LT A3,0.5,22.06166667,8.801676766,0.335,64.305,2.135,14.82,42.37,-0.91,-1.43
1479,Black,Empress LT A3,0.5,22.06166667,8.801676766,0.335,64.305,2.135,14.82,42.8,-0.87,-1.42
1480,Black,Empress LT A3,0.5,22.06166667,8.801676766,0.335,64.305,2.135,14.82,42.37,-0.93,-1.42
1481,Black,Empress LT A3,0.5,22.06166667,8.801676766,0.335,64.305,2.135,14.82,42.98,-0.8,-1.37
1482,Black,Empress LT A3,0.5,22.06166667,8.801676766,0.335,64.305,2.135,14.82,42.34,-0.93,-1.43
1483,Black,Empress LT A3,0.5,22.06166667,8.801676766,0.335,64.305,2.135,14.82,43.1,-0.91,-1.63
1484,Black,Empress LT A3,0.5,22.06166667,8.801676766,0.335,64.305,2.135,14.82,42.61,-0.93,-1.67
1485,Black,Empress LT A3,0.5,22.06166667,8.801676766,0.335,64.305,2.135,14.82,43.07,-0.89,-1.63
1486,Black,Empress LT A3,0.5,22.06166667,8.801676766,0.335,64.305,2.135,14.82,42.59,-0.94,-1.67
1487,Black,Empress LT A3,0.5,22.06166667,8.801676766,0.335,64.305,2.135,14.82,43.06,-0.9,-1.64
1488,Black,Empress LT A3,0.5,22.06166667,8.801676766,0.335,64.305,2.135,14.82,42.58,-0.95,-1.66
1489,Black,Empress LT A3,0.5,22.06166667,8.801676766,0.335,64.305,2.135,14.82,43.72,-0.92,-1.92
1490,Black,Empress LT A3,0.5,22.06166667,8.801676766,0.335,64.305,2.135,14.82,42.81,-0.94,-1.92
1491,Black,Empress LT A3,0.5,22.06166667,8.801676766,0.335,64.305,2.135,14.82,43.67,-0.92,-1.92
1492,Black,Empress LT A3,0.5,22.06166667,8.801676766,0.335,64.305,2.135,14.82,42.75,-0.97,-1.89
1493,Black,Empress LT A3,0.5,22.06166667,8.801676766,0.335,64.305,2.135,14.82,43.65,-0.93,-1.91
1494,Black,Empress LT A3,0.5,22.06166667,8.801676766,0.335,64.305,2.135,14.82,42.71,-0.97,-1.9
1495,Black,Empress LT A3,0.5,22.06166667,8.801676766,0.335,64.305,2.135,14.82,43.56,-0.88,-1.72
1496,Black,Empress LT A3,0.5,22.06166667,8.801676766,0.335,64.305,2.135,14.82,42.51,-0.91,-1.79
1497,Black,Empress LT A3,0.5,22.06166667,8.801676766,0.335,64.305,2.135,14.82,43.48,-0.86,-1.74
1498,Black,Empress LT A3,0.5,22.06166667,8.801676766,0.335,64.305,2.135,14.82,42.43,-0.93,-1.77
1499,Black,Empress LT A3,0.5,22.06166667,8.801676766,0.335,64.305,2.135,14.82,43.44,-0.88,-1.74
1500,Black,Empress LT A3,0.5,22.06166667,8.801676766,0.335,64.305,2.135,14.82,42.38,-0.95,-1.78
1501,Black,Empress LT A3,0.7,22.06166667,8.801676766,0.335,64.305,2.135,14.82,49.49,-1.1,-0.48
1502,Black,Empress LT A3,0.7,22.06166667,8.801676766,0.335,64.305,2.135,14.82,49.04,-1.09,-0.45
1503,Black,Empress LT A3,0.7,22.06166667,8.801676766,0.335,64.305,2.135,14.82,49.46,-1.1,-0.46
1504,Black,Empress LT A3,0.7,22.06166667,8.801676766,0.335,64.305,2.135,14.82,48.99,-1.11,-0.45
1505,Black,Empress LT A3,0.7,22.06166667,8.801676766,0.335,64.305,2.135,14.82,49.45,-1.11,-0.47
1506,Black,Empress LT A3,0.7,22.06166667,8.801676766,0.335,64.305,2.135,14.82,48.91,-1.13,-0.46
1507,Black,Empress LT A3,0.7,22.06166667,8.801676766,0.335,64.305,2.135,14.82,49,-1.05,-0.23
1508,Black,Empress LT A3,0.7,22.06166667,8.801676766,0.335,64.305,2.135,14.82,48.92,-1.04,-0.14
1509,Black,Empress LT A3,0.7,22.06166667,8.801676766,0.335,64.305,2.135,14.82,48.91,-1.05,-0.2
1510,Black,Empress LT A3,0.7,22.06166667,8.801676766,0.335,64.305,2.135,14.82,48.79,-1.03,-0.14
1511,Black,Empress LT A3,0.7,22.06166667,8.801676766,0.335,64.305,2.135,14.82,48.85,-1.06,-0.19
1512,Black,Empress LT A3,0.7,22.06166667,8.801676766,0.335,64.305,2.135,14.82,48.75,-1.05,-0.11
1513,Black,Empress LT A3,0.7,22.06166667,8.801676766,0.335,64.305,2.135,14.82,48.45,-1.02,0.02
1514,Black,Empress LT A3,0.7,22.06166667,8.801676766,0.335,64.305,2.135,14.82,48.26,-1.02,0.1
1515,Black,Empress LT A3,0.7,22.06166667,8.801676766,0.335,64.305,2.135,14.82,48.48,-0.97,0.07
1516,Black,Empress LT A3,0.7,22.06166667,8.801676766,0.335,64.305,2.135,14.82,48.22,-1.02,0.14
1517,Black,Empress LT A3,0.7,22.06166667,8.801676766,0.335,64.305,2.135,14.82,48.35,-1.01,0.07
1518,Black,Empress LT A3,0.7,22.06166667,8.801676766,0.335,64.305,2.135,14.82,48.16,-1.03,0.15
1519,Black,Empress LT A3,0.7,22.06166667,8.801676766,0.335,64.305,2.135,14.82,49.49,-1.1,-0.25
1520,Black,Empress LT A3,0.7,22.06166667,8.801676766,0.335,64.305,2.135,14.82,49.34,-1.09,-0.2
1521,Black,Empress LT A3,0.7,22.06166667,8.801676766,0.335,64.305,2.135,14.82,49.45,-1.11,-0.24
1522,Black,Empress LT A3,0.7,22.06166667,8.801676766,0.335,64.305,2.135,14.82,49.31,-1.1,-0.17
1523,Black,Empress LT A3,0.7,22.06166667,8.801676766,0.335,64.305,2.135,14.82,49.42,-1.1,-0.24
1524,Black,Empress LT A3,0.7,22.06166667,8.801676766,0.335,64.305,2.135,14.82,49.29,-1.11,-0.17
1525,Black,Empress LT A3,0.7,22.06166667,8.801676766,0.335,64.305,2.135,14.82,50.32,-1.13,-0.33
1526,Black,Empress LT A3,0.7,22.06166667,8.801676766,0.335,64.305,2.135,14.82,50.24,-1.12,-0.26
1527,Black,Empress LT A3,0.7,22.06166667,8.801676766,0.335,64.305,2.135,14.82,50.3,-1.13,-0.32
1528,Black,Empress LT A3,0.7,22.06166667,8.801676766,0.335,64.305,2.135,14.82,50.23,-1.13,-0.26
1529,Black,Empress LT A3,0.7,22.06166667,8.801676766,0.335,64.305,2.135,14.82,50.29,-1.13,-0.31
1530,Black,Empress LT A3,0.7,22.06166667,8.801676766,0.335,64.305,2.135,14.82,50.21,-1.15,-0.25
1531,Black,Empress LT A3,1.2,22.06166667,8.801676766,0.335,64.305,2.135,14.82,57.26,-1.02,3.63
1532,Black,Empress LT A3,1.2,22.06166667,8.801676766,0.335,64.305,2.135,14.82,56.82,-1.04,3.72
1533,Black,Empress LT A3,1.2,22.06166667,8.801676766,0.335,64.305,2.135,14.82,57.25,-1.02,3.64
1534,Black,Empress LT A3,1.2,22.06166667,8.801676766,0.335,64.305,2.135,14.82,56.82,-1.04,3.71
1535,Black,Empress LT A3,1.2,22.06166667,8.801676766,0.335,64.305,2.135,14.82,57.24,-1.02,3.64
1536,Black,Empress LT A3,1.2,22.06166667,8.801676766,0.335,64.305,2.135,14.82,56.81,-1.03,3.72
1537,Black,Empress LT A3,1.2,22.06166667,8.801676766,0.335,64.305,2.135,14.82,57.15,-0.97,3.73
1538,Black,Empress LT A3,1.2,22.06166667,8.801676766,0.335,64.305,2.135,14.82,56.69,-0.99,3.82
1539,Black,Empress LT A3,1.2,22.06166667,8.801676766,0.335,64.305,2.135,14.82,57.12,-0.99,3.74
1540,Black,Empress LT A3,1.2,22.06166667,8.801676766,0.335,64.305,2.135,14.82,56.68,-0.99,3.83
1541,Black,Empress LT A3,1.2,22.06166667,8.801676766,0.335,64.305,2.135,14.82,57.11,-0.97,3.74
1542,Black,Empress LT A3,1.2,22.06166667,8.801676766,0.335,64.305,2.135,14.82,56.68,-0.99,3.81
1543,Black,Empress LT A3,1.2,22.06166667,8.801676766,0.335,64.305,2.135,14.82,56.75,-0.98,3.94
1544,Black,Empress LT A3,1.2,22.06166667,8.801676766,0.335,64.305,2.135,14.82,56.41,-1,4.02
1545,Black,Empress LT A3,1.2,22.06166667,8.801676766,0.335,64.305,2.135,14.82,56.72,-0.99,3.94
1546,Black,Empress LT A3,1.2,22.06166667,8.801676766,0.335,64.305,2.135,14.82,56.24,-1.05,4.01
1547,Black,Empress LT A3,1.2,22.06166667,8.801676766,0.335,64.305,2.135,14.82,56.7,-0.99,3.94
1548,Black,Empress LT A3,1.2,22.06166667,8.801676766,0.335,64.305,2.135,14.82,56.36,-1,4.01
1549,Black,Empress LT A3,1.2,22.06166667,8.801676766,0.335,64.305,2.135,14.82,57.47,-0.98,3.79
1550,Black,Empress LT A3,1.2,22.06166667,8.801676766,0.335,64.305,2.135,14.82,57.21,-0.99,3.86
1551,Black,Empress LT A3,1.2,22.06166667,8.801676766,0.335,64.305,2.135,14.82,57.43,-0.98,3.81
1552,Black,Empress LT A3,1.2,22.06166667,8.801676766,0.335,64.305,2.135,14.82,57.17,-0.98,3.86
1553,Black,Empress LT A3,1.2,22.06166667,8.801676766,0.335,64.305,2.135,14.82,57.4,-0.98,3.8
1554,Black,Empress LT A3,1.2,22.06166667,8.801676766,0.335,64.305,2.135,14.82,57.15,-0.98,3.86
1555,Black,Empress LT A3,1.2,22.06166667,8.801676766,0.335,64.305,2.135,14.82,57.1,-0.95,4.31
1556,Black,Empress LT A3,1.2,22.06166667,8.801676766,0.335,64.305,2.135,14.82,57,-0.94,4.37
1557,Black,Empress LT A3,1.2,22.06166667,8.801676766,0.335,64.305,2.135,14.82,57.08,-0.94,4.32
1558,Black,Empress LT A3,1.2,22.06166667,8.801676766,0.335,64.305,2.135,14.82,56.99,-0.93,4.37
1559,Black,Empress LT A3,1.2,22.06166667,8.801676766,0.335,64.305,2.135,14.82,57.07,-0.95,4.32
1560,Black,Empress LT A3,1.2,22.06166667,8.801676766,0.335,64.305,2.135,14.82,56.98,-0.94,4.37
1561,White,Empress LT A3,0.3,97.29,-0.06,2.4,64.305,2.135,14.82,93.3,0.3,11.78
1562,White,Empress LT A3,0.3,97.29,-0.06,2.4,64.305,2.135,14.82,93.13,0.31,11.87
1563,White,Empress LT A3,0.3,97.29,-0.06,2.4,64.305,2.135,14.82,93.3,0.3,11.78
1564,White,Empress LT A3,0.3,97.29,-0.06,2.4,64.305,2.135,14.82,93.13,0.31,11.87
1565,White,Empress LT A3,0.3,97.29,-0.06,2.4,64.305,2.135,14.82,93.3,0.29,11.78
1566,White,Empress LT A3,0.3,97.29,-0.06,2.4,64.305,2.135,14.82,93.13,0.31,11.87
1567,White,Empress LT A3,0.3,97.29,-0.06,2.4,64.305,2.135,14.82,93.16,0.33,11.8
1568,White,Empress LT A3,0.3,97.29,-0.06,2.4,64.305,2.135,14.82,92.94,0.35,11.91
1569,White,Empress LT A3,0.3,97.29,-0.06,2.4,64.305,2.135,14.82,93.16,0.34,11.8
1570,White,Empress LT A3,0.3,97.29,-0.06,2.4,64.305,2.135,14.82,92.93,0.35,11.9
1571,White,Empress LT A3,0.3,97.29,-0.06,2.4,64.305,2.135,14.82,93.15,0.34,11.8
1572,White,Empress LT A3,0.3,97.29,-0.06,2.4,64.305,2.135,14.82,92.93,0.36,11.9
1573,White,Empress LT A3,0.3,97.29,-0.06,2.4,64.305,2.135,14.82,93.03,0.37,11.97
1574,White,Empress LT A3,0.3,97.29,-0.06,2.4,64.305,2.135,14.82,92.81,0.38,12.07
1575,White,Empress LT A3,0.3,97.29,-0.06,2.4,64.305,2.135,14.82,93.03,0.36,11.97
1576,White,Empress LT A3,0.3,97.29,-0.06,2.4,64.305,2.135,14.82,92.82,0.38,12.06
1577,White,Empress LT A3,0.3,97.29,-0.06,2.4,64.305,2.135,14.82,93.03,0.36,11.97
1578,White,Empress LT A3,0.3,97.29,-0.06,2.4,64.305,2.135,14.82,92.82,0.38,12.06
1579,White,Empress LT A3,0.3,97.29,-0.06,2.4,64.305,2.135,14.82,92.66,0.43,12.65
1580,White,Empress LT A3,0.3,97.29,-0.06,2.4,64.305,2.135,14.82,92.11,0.44,12.85
1581,White,Empress LT A3,0.3,97.29,-0.06,2.4,64.305,2.135,14.82,92.66,0.42,12.66
1582,White,Empress LT A3,0.3,97.29,-0.06,2.4,64.305,2.135,14.82,92.11,0.45,12.86
1583,White,Empress LT A3,0.3,97.29,-0.06,2.4,64.305,2.135,14.82,92.65,0.43,12.66
1584,White,Empress LT A3,0.3,97.29,-0.06,2.4,64.305,2.135,14.82,92.11,0.44,12.86
1585,White,Empress LT A3,0.3,97.29,-0.06,2.4,64.305,2.135,14.82,92.62,0.41,12.62
1586,White,Empress LT A3,0.3,97.29,-0.06,2.4,64.305,2.135,14.82,92.17,0.44,12.8
1587,White,Empress LT A3,0.3,97.29,-0.06,2.4,64.305,2.135,14.82,92.62,0.4,12.62
1588,White,Empress LT A3,0.3,97.29,-0.06,2.4,64.305,2.135,14.82,92.16,0.42,12.8
1589,White,Empress LT A3,0.3,97.29,-0.06,2.4,64.305,2.135,14.82,92.62,0.4,12.62
1590,White,Empress LT A3,0.3,97.29,-0.06,2.4,64.305,2.135,14.82,92.16,0.42,12.81
1591,White,Empress LT A3,0.5,97.29,-0.06,2.4,64.305,2.135,14.82,88.98,1.2,16.55
1592,White,Empress LT A3,0.5,97.29,-0.06,2.4,64.305,2.135,14.82,88.49,1.22,16.78
1593,White,Empress LT A3,0.5,97.29,-0.06,2.4,64.305,2.135,14.82,88.98,1.2,16.56
1594,White,Empress LT A3,0.5,97.29,-0.06,2.4,64.305,2.135,14.82,88.5,1.23,16.78
1595,White,Empress LT A3,0.5,97.29,-0.06,2.4,64.305,2.135,14.82,88.99,1.2,16.57
1596,White,Empress LT A3,0.5,97.29,-0.06,2.4,64.305,2.135,14.82,88.5,1.22,16.79
1597,White,Empress LT A3,0.5,97.29,-0.06,2.4,64.305,2.135,14.82,89.06,1.24,16.6
1598,White,Empress LT A3,0.5,97.29,-0.06,2.4,64.305,2.135,14.82,88.65,1.26,16.79
1599,White,Empress LT A3,0.5,97.29,-0.06,2.4,64.305,2.135,14.82,89.08,1.24,16.61
1600,White,Empress LT A3,0.5,97.29,-0.06,2.4,64.305,2.135,14.82,88.66,1.26,16.8
1601,White,Empress LT A3,0.5,97.29,-0.06,2.4,64.305,2.135,14.82,89.09,1.24,16.61
1602,White,Empress LT A3,0.5,97.29,-0.06,2.4,64.305,2.135,14.82,88.66,1.27,16.8
1603,White,Empress LT A3,0.5,97.29,-0.06,2.4,64.305,2.135,14.82,89.27,1.22,16.8
1604,White,Empress LT A3,0.5,97.29,-0.06,2.4,64.305,2.135,14.82,89.02,1.24,16.93
1605,White,Empress LT A3,0.5,97.29,-0.06,2.4,64.305,2.135,14.82,89.28,1.23,16.81
1606,White,Empress LT A3,0.5,97.29,-0.06,2.4,64.305,2.135,14.82,89.02,1.25,16.93
1607,White,Empress LT A3,0.5,97.29,-0.06,2.4,64.305,2.135,14.82,89.28,1.23,16.81
1608,White,Empress LT A3,0.5,97.29,-0.06,2.4,64.305,2.135,14.82,89.03,1.24,16.93
1609,White,Empress LT A3,0.5,97.29,-0.06,2.4,64.305,2.135,14.82,88.62,1.25,16.75
1610,White,Empress LT A3,0.5,97.29,-0.06,2.4,64.305,2.135,14.82,88.41,1.27,16.86
1611,White,Empress LT A3,0.5,97.29,-0.06,2.4,64.305,2.135,14.82,88.63,1.25,16.76
1612,White,Empress LT A3,0.5,97.29,-0.06,2.4,64.305,2.135,14.82,88.41,1.27,16.87
1613,White,Empress LT A3,0.5,97.29,-0.06,2.4,64.305,2.135,14.82,88.62,1.25,16.76
1614,White,Empress LT A3,0.5,97.29,-0.06,2.4,64.305,2.135,14.82,88.4,1.27,16.86
1615,White,Empress LT A3,0.5,97.29,-0.06,2.4,64.305,2.135,14.82,88.78,1.28,16.78
1616,White,Empress LT A3,0.5,97.29,-0.06,2.4,64.305,2.135,14.82,87.91,1.33,17.21
1617,White,Empress LT A3,0.5,97.29,-0.06,2.4,64.305,2.135,14.82,88.78,1.28,16.79
1618,White,Empress LT A3,0.5,97.29,-0.06,2.4,64.305,2.135,14.82,87.84,1.33,17.25
1619,White,Empress LT A3,0.5,97.29,-0.06,2.4,64.305,2.135,14.82,88.78,1.28,16.8
1620,White,Empress LT A3,0.5,97.29,-0.06,2.4,64.305,2.135,14.82,87.8,1.33,17.28
1621,White,Empress LT A3,0.7,97.29,-0.06,2.4,64.305,2.135,14.82,85.9,2.04,19.94
1622,White,Empress LT A3,0.7,97.29,-0.06,2.4,64.305,2.135,14.82,85.67,2.06,20.05
1623,White,Empress LT A3,0.7,97.29,-0.06,2.4,64.305,2.135,14.82,85.9,2.03,19.94
1624,White,Empress LT A3,0.7,97.29,-0.06,2.4,64.305,2.135,14.82,85.67,2.06,20.04
1625,White,Empress LT A3,0.7,97.29,-0.06,2.4,64.305,2.135,14.82,85.9,2.03,19.95
1626,White,Empress LT A3,0.7,97.29,-0.06,2.4,64.305,2.135,14.82,85.68,2.06,20.04
1627,White,Empress LT A3,0.7,97.29,-0.06,2.4,64.305,2.135,14.82,85.93,2.04,19.76
1628,White,Empress LT A3,0.7,97.29,-0.06,2.4,64.305,2.135,14.82,85.75,2.07,19.89
1629,White,Empress LT A3,0.7,97.29,-0.06,2.4,64.305,2.135,14.82,85.95,2.04,19.78
1630,White,Empress LT A3,0.7,97.29,-0.06,2.4,64.305,2.135,14.82,85.76,2.06,19.9
1631,White,Empress LT A3,0.7,97.29,-0.06,2.4,64.305,2.135,14.82,85.95,2.04,19.79
1632,White,Empress LT A3,0.7,97.29,-0.06,2.4,64.305,2.135,14.82,85.77,2.06,19.9
1633,White,Empress LT A3,0.7,97.29,-0.06,2.4,64.305,2.135,14.82,86.3,1.91,19.88
1634,White,Empress LT A3,0.7,97.29,-0.06,2.4,64.305,2.135,14.82,86.17,1.93,19.95
1635,White,Empress LT A3,0.7,97.29,-0.06,2.4,64.305,2.135,14.82,86.31,1.91,19.89
1636,White,Empress LT A3,0.7,97.29,-0.06,2.4,64.305,2.135,14.82,86.18,1.93,19.96
1637,White,Empress LT A3,0.7,97.29,-0.06,2.4,64.305,2.135,14.82,86.31,1.91,19.88
1638,White,Empress LT A3,0.7,97.29,-0.06,2.4,64.305,2.135,14.82,86.18,1.93,19.99
1639,White,Empress LT A3,0.7,97.29,-0.06,2.4,64.305,2.135,14.82,85.81,1.98,20.18
1640,White,Empress LT A3,0.7,97.29,-0.06,2.4,64.305,2.135,14.82,85.38,2.02,20.44
1641,White,Empress LT A3,0.7,97.29,-0.06,2.4,64.305,2.135,14.82,85.82,1.98,20.2
1642,White,Empress LT A3,0.7,97.29,-0.06,2.4,64.305,2.135,14.82,85.39,2.01,20.45
1643,White,Empress LT A3,0.7,97.29,-0.06,2.4,64.305,2.135,14.82,85.82,1.98,20.2
1644,White,Empress LT A3,0.7,97.29,-0.06,2.4,64.305,2.135,14.82,85.4,2.02,20.45
1645,White,Empress LT A3,0.7,97.29,-0.06,2.4,64.305,2.135,14.82,85.95,2.03,19.8
1646,White,Empress LT A3,0.7,97.29,-0.06,2.4,64.305,2.135,14.82,85.78,2.05,19.9
1647,White,Empress LT A3,0.7,97.29,-0.06,2.4,64.305,2.135,14.82,85.96,2.03,19.81
1648,White,Empress LT A3,0.7,97.29,-0.06,2.4,64.305,2.135,14.82,85.79,2.06,19.9
1649,White,Empress LT A3,0.7,97.29,-0.06,2.4,64.305,2.135,14.82,85.96,2.03,19.81
1650,White,Empress LT A3,0.7,97.29,-0.06,2.4,64.305,2.135,14.82,85.79,2.06,19.91
1651,White,Empress LT A3,1.2,97.29,-0.06,2.4,64.305,2.135,14.82,78.85,3.63,23.57
1652,White,Empress LT A3,1.2,97.29,-0.06,2.4,64.305,2.135,14.82,78.48,3.66,23.79
1653,White,Empress LT A3,1.2,97.29,-0.06,2.4,64.305,2.135,14.82,78.86,3.63,23.58
1654,White,Empress LT A3,1.2,97.29,-0.06,2.4,64.305,2.135,14.82,78.48,3.66,23.8
1655,White,Empress LT A3,1.2,97.29,-0.06,2.4,64.305,2.135,14.82,78.84,3.64,23.63
1656,White,Empress LT A3,1.2,97.29,-0.06,2.4,64.305,2.135,14.82,78.49,3.66,23.81
1657,White,Empress LT A3,1.2,97.29,-0.06,2.4,64.305,2.135,14.82,78.57,3.58,23.35
1658,White,Empress LT A3,1.2,97.29,-0.06,2.4,64.305,2.135,14.82,78.31,3.6,23.49
1659,White,Empress LT A3,1.2,97.29,-0.06,2.4,64.305,2.135,14.82,78.57,3.58,23.33
1660,White,Empress LT A3,1.2,97.29,-0.06,2.4,64.305,2.135,14.82,78.31,3.61,23.5
1661,White,Empress LT A3,1.2,97.29,-0.06,2.4,64.305,2.135,14.82,78.57,3.58,23.35
1662,White,Empress LT A3,1.2,97.29,-0.06,2.4,64.305,2.135,14.82,78.31,3.61,23.5
1663,White,Empress LT A3,1.2,97.29,-0.06,2.4,64.305,2.135,14.82,77.71,3.82,23.34
1664,White,Empress LT A3,1.2,97.29,-0.06,2.4,64.305,2.135,14.82,77.22,3.87,23.63
1665,White,Empress LT A3,1.2,97.29,-0.06,2.4,64.305,2.135,14.82,77.71,3.82,23.34
1666,White,Empress LT A3,1.2,97.29,-0.06,2.4,64.305,2.135,14.82,77.22,3.86,23.64
1667,White,Empress LT A3,1.2,97.29,-0.06,2.4,64.305,2.135,14.82,77.72,3.82,23.35
1668,White,Empress LT A3,1.2,97.29,-0.06,2.4,64.305,2.135,14.82,77.21,3.87,23.64
1669,White,Empress LT A3,1.2,97.29,-0.06,2.4,64.305,2.135,14.82,78.32,3.77,23.07
1670,White,Empress LT A3,1.2,97.29,-0.06,2.4,64.305,2.135,14.82,78.18,3.79,23.14
1671,White,Empress LT A3,1.2,97.29,-0.06,2.4,64.305,2.135,14.82,78.31,3.77,23.09
