Repository: drmateusrocha/Capstone-Project

# Capstone-Project
Rocha's Capstone Project - Berkeley

## AI/ML models to predict the final color of leucite-reinforced ceramic veneer restorations

**Mateus Rocha**
Center for Dental Biomaterials, College of Dentistry of University of Florida.
mrocha@dental.ufl.edu
www.biomaterials.dental.ufl.edu

## Data Sources
The data source can be found in this GitHub depository. The data collection was obtained by the author research group according to the following protocol:

Leucite-reinforced glass-ceramics blocks (IPS Empress® CAD, C14, Ivoclar Vivadent, Schaan Liechtenstein) (Figure 1) in 4 different shades (HT - A1, A3; LT - A1, A3) were used in this study.

File: data/data2.csv (part 5 of 5)
ID,Substrate,Ceramic,Thickness,Lsub,asub,bsub,Lcer,acer,bcer,L,a,b
1672,White,Empress LT A3,1.2,97.29,-0.06,2.4,64.305,2.135,14.82,78.18,3.79,23.15
1673,White,Empress LT A3,1.2,97.29,-0.06,2.4,64.305,2.135,14.82,78.52,3.78,23.13
1674,White,Empress LT A3,1.2,97.29,-0.06,2.4,64.305,2.135,14.82,78.38,3.8,23.2
1675,White,Empress LT A3,1.2,97.29,-0.06,2.4,64.305,2.135,14.82,78.28,3.95,23.71
1676,White,Empress LT A3,1.2,97.29,-0.06,2.4,64.305,2.135,14.82,78.12,3.98,23.82
1677,White,Empress LT A3,1.2,97.29,-0.06,2.4,64.305,2.135,14.82,78.3,3.96,23.73
1678,White,Empress LT A3,1.2,97.29,-0.06,2.4,64.305,2.135,14.82,78.11,3.99,23.92
1679,White,Empress LT A3,1.2,97.29,-0.06,2.4,64.305,2.135,14.82,78.31,3.96,23.74
1680,White,Empress LT A3,1.2,97.29,-0.06,2.4,64.305,2.135,14.82,78.15,4,23.85
1681,A1,Empress LT A3,0.3,71.29,1,10.87,64.305,2.135,14.82,70.49,1,10.86
1682,A1,Empress LT A3,0.3,71.29,1,10.87,64.305,2.135,14.82,70.12,1.02,10.97
1683,A1,Empress LT A3,0.3,71.29,1,10.87,64.305,2.135,14.82,70.49,1,10.86
1684,A1,Empress LT A3,0.3,71.29,1,10.87,64.305,2.135,14.82,70.13,1.02,10.97
1685,A1,Empress LT A3,0.3,71.29,1,10.87,64.305,2.135,14.82,70.43,0.99,10.89
1686,A1,Empress LT A3,0.3,71.29,1,10.87,64.305,2.135,14.82,70.12,1.02,10.97
1687,A1,Empress LT A3,0.3,71.29,1,10.87,64.305,2.135,14.82,70.63,0.88,11.29
1688,A1,Empress LT A3,0.3,71.29,1,10.87,64.305,2.135,14.82,70.47,0.89,11.37
1689,A1,Empress LT A3,0.3,71.29,1,10.87,64.305,2.135,14.82,70.63,0.89,11.3
1690,A1,Empress LT A3,0.3,71.29,1,10.87,64.305,2.135,14.82,70.48,0.89,11.39
1691,A1,Empress LT A3,0.3,71.29,1,10.87,64.305,2.135,14.82,70.62,0.88,11.3
1692,A1,Empress LT A3,0.3,71.29,1,10.87,64.305,2.135,14.82,70.48,0.9,11.39
1693,A1,Empress LT A3,0.3,71.29,1,10.87,64.305,2.135,14.82,70.48,0.84,10.92
1694,A1,Empress LT A3,0.3,71.29,1,10.87,64.305,2.135,14.82,70.33,0.85,11.01
1695,A1,Empress LT A3,0.3,71.29,1,10.87,64.305,2.135,14.82,70.48,0.83,10.93
1696,A1,Empress LT A3,0.3,71.29,1,10.87,64.305,2.135,14.82,70.34,0.85,11.01
1697,A1,Empress LT A3,0.3,71.29,1,10.87,64.305,2.135,14.82,70.49,0.83,10.93
1698,A1,Empress LT A3,0.3,71.29,1,10.87,64.305,2.135,14.82,70.33,0.85,11
1699,A1,Empress LT A3,0.3,71.29,1,10.87,64.305,2.135,14.82,70.27,1.07,11.47
1700,A1,Empress LT A3,0.3,71.29,1,10.87,64.305,2.135,14.82,69.44,1.08,11.82
1701,A1,Empress LT A3,0.3,71.29,1,10.87,64.305,2.135,14.82,70.28,1.06,11.48
1702,A1,Empress LT A3,0.3,71.29,1,10.87,64.305,2.135,14.82,69.44,1.09,11.82
1703,A1,Empress LT A3,0.3,71.29,1,10.87,64.305,2.135,14.82,70.28,1.07,11.48
1704,A1,Empress LT A3,0.3,71.29,1,10.87,64.305,2.135,14.82,69.42,1.09,11.82
1705,A1,Empress LT A3,0.3,71.29,1,10.87,64.305,2.135,14.82,70.31,1.07,11.43
1706,A1,Empress LT A3,0.3,71.29,1,10.87,64.305,2.135,14.82,69.33,1.12,11.81
1707,A1,Empress LT A3,0.3,71.29,1,10.87,64.305,2.135,14.82,70.31,1.08,11.43
1708,A1,Empress LT A3,0.3,71.29,1,10.87,64.305,2.135,14.82,69.34,1.11,11.81
1709,A1,Empress LT A3,0.3,71.29,1,10.87,64.305,2.135,14.82,70.3,1.07,11.43
1710,A1,Empress LT A3,0.3,71.29,1,10.87,64.305,2.135,14.82,69.33,1.11,11.81
1711,A1,Empress LT A3,0.5,71.29,1,10.87,64.305,2.135,14.82,69.66,1.12,12.77
1712,A1,Empress LT A3,0.5,71.29,1,10.87,64.305,2.135,14.82,69.16,1.14,12.96
1713,A1,Empress LT A3,0.5,71.29,1,10.87,64.305,2.135,14.82,69.65,1.11,12.78
1714,A1,Empress LT A3,0.5,71.29,1,10.87,64.305,2.135,14.82,69.16,1.12,12.97
1715,A1,Empress LT A3,0.5,71.29,1,10.87,64.305,2.135,14.82,69.65,1.11,12.77
1716,A1,Empress LT A3,0.5,71.29,1,10.87,64.305,2.135,14.82,69.16,1.13,12.97
1717,A1,Empress LT A3,0.5,71.29,1,10.87,64.305,2.135,14.82,69.8,1.18,12.45
1718,A1,Empress LT A3,0.5,71.29,1,10.87,64.305,2.135,14.82,69.6,1.2,12.53
1719,A1,Empress LT A3,0.5,71.29,1,10.87,64.305,2.135,14.82,69.8,1.19,12.45
1720,A1,Empress LT A3,0.5,71.29,1,10.87,64.305,2.135,14.82,69.59,1.2,12.53
1721,A1,Empress LT A3,0.5,71.29,1,10.87,64.305,2.135,14.82,69.79,1.18,12.45
1722,A1,Empress LT A3,0.5,71.29,1,10.87,64.305,2.135,14.82,69.6,1.2,12.52
1723,A1,Empress LT A3,0.5,71.29,1,10.87,64.305,2.135,14.82,69.46,1.12,12.75
1724,A1,Empress LT A3,0.5,71.29,1,10.87,64.305,2.135,14.82,69.25,1.13,12.84
1725,A1,Empress LT A3,0.5,71.29,1,10.87,64.305,2.135,14.82,69.46,1.12,12.75
1726,A1,Empress LT A3,0.5,71.29,1,10.87,64.305,2.135,14.82,69.25,1.13,12.84
1727,A1,Empress LT A3,0.5,71.29,1,10.87,64.305,2.135,14.82,69.46,1.12,12.75
1728,A1,Empress LT A3,0.5,71.29,1,10.87,64.305,2.135,14.82,69.25,1.13,12.84
1729,A1,Empress LT A3,0.5,71.29,1,10.87,64.305,2.135,14.82,69.61,0.95,12.65
1730,A1,Empress LT A3,0.5,71.29,1,10.87,64.305,2.135,14.82,69.37,0.96,12.74
1731,A1,Empress LT A3,0.5,71.29,1,10.87,64.305,2.135,14.82,69.61,0.95,12.64
1732,A1,Empress LT A3,0.5,71.29,1,10.87,64.305,2.135,14.82,69.37,0.96,12.73
1733,A1,Empress LT A3,0.5,71.29,1,10.87,64.305,2.135,14.82,69.61,0.96,12.65
1734,A1,Empress LT A3,0.5,71.29,1,10.87,64.305,2.135,14.82,69.37,0.97,12.74
1735,A1,Empress LT A3,0.5,71.29,1,10.87,64.305,2.135,14.82,69.49,1.23,12.89
1736,A1,Empress LT A3,0.5,71.29,1,10.87,64.305,2.135,14.82,68.76,1.26,13.17
1737,A1,Empress LT A3,0.5,71.29,1,10.87,64.305,2.135,14.82,69.49,1.23,12.89
1738,A1,Empress LT A3,0.5,71.29,1,10.87,64.305,2.135,14.82,68.76,1.26,13.17
1739,A1,Empress LT A3,0.5,71.29,1,10.87,64.305,2.135,14.82,69.49,1.23,12.89
1740,A1,Empress LT A3,0.5,71.29,1,10.87,64.305,2.135,14.82,68.77,1.26,13.16
1741,A1,Empress LT A3,0.7,71.29,1,10.87,64.305,2.135,14.82,68.86,1.44,14.19
1742,A1,Empress LT A3,0.7,71.29,1,10.87,64.305,2.135,14.82,68.72,1.45,14.28
1743,A1,Empress LT A3,0.7,71.29,1,10.87,64.305,2.135,14.82,68.85,1.43,14.2
1744,A1,Empress LT A3,0.7,71.29,1,10.87,64.305,2.135,14.82,68.72,1.45,14.29
1745,A1,Empress LT A3,0.7,71.29,1,10.87,64.305,2.135,14.82,68.85,1.43,14.2
1746,A1,Empress LT A3,0.7,71.29,1,10.87,64.305,2.135,14.82,68.72,1.45,14.29
1747,A1,Empress LT A3,0.7,71.29,1,10.87,64.305,2.135,14.82,68.54,1.39,14.15
1748,A1,Empress LT A3,0.7,71.29,1,10.87,64.305,2.135,14.82,68.34,1.4,14.26
1749,A1,Empress LT A3,0.7,71.29,1,10.87,64.305,2.135,14.82,68.53,1.38,14.16
1750,A1,Empress LT A3,0.7,71.29,1,10.87,64.305,2.135,14.82,68.33,1.4,14.27
1751,A1,Empress LT A3,0.7,71.29,1,10.87,64.305,2.135,14.82,68.53,1.38,14.15
1752,A1,Empress LT A3,0.7,71.29,1,10.87,64.305,2.135,14.82,68.34,1.4,14.27
1753,A1,Empress LT A3,0.7,71.29,1,10.87,64.305,2.135,14.82,68.68,1.28,13.97
1754,A1,Empress LT A3,0.7,71.29,1,10.87,64.305,2.135,14.82,68.5,1.3,14.07
1755,A1,Empress LT A3,0.7,71.29,1,10.87,64.305,2.135,14.82,68.69,1.29,13.96
1756,A1,Empress LT A3,0.7,71.29,1,10.87,64.305,2.135,14.82,68.5,1.3,14.08
1757,A1,Empress LT A3,0.7,71.29,1,10.87,64.305,2.135,14.82,68.69,1.29,13.98
1758,A1,Empress LT A3,0.7,71.29,1,10.87,64.305,2.135,14.82,68.51,1.3,14.09
1759,A1,Empress LT A3,0.7,71.29,1,10.87,64.305,2.135,14.82,68.71,1.41,13.95
1760,A1,Empress LT A3,0.7,71.29,1,10.87,64.305,2.135,14.82,68.31,1.44,14.15
1761,A1,Empress LT A3,0.7,71.29,1,10.87,64.305,2.135,14.82,68.71,1.4,13.96
1762,A1,Empress LT A3,0.7,71.29,1,10.87,64.305,2.135,14.82,68.3,1.42,14.16
1763,A1,Empress LT A3,0.7,71.29,1,10.87,64.305,2.135,14.82,68.71,1.4,13.96
1764,A1,Empress LT A3,0.7,71.29,1,10.87,64.305,2.135,14.82,68.3,1.43,14.16
1765,A1,Empress LT A3,0.7,71.29,1,10.87,64.305,2.135,14.82,68.74,1.18,13.66
1766,A1,Empress LT A3,0.7,71.29,1,10.87,64.305,2.135,14.82,68.56,1.19,13.76
1767,A1,Empress LT A3,0.7,71.29,1,10.87,64.305,2.135,14.82,68.74,1.18,13.67
1768,A1,Empress LT A3,0.7,71.29,1,10.87,64.305,2.135,14.82,68.56,1.19,13.76
1769,A1,Empress LT A3,0.7,71.29,1,10.87,64.305,2.135,14.82,68.74,1.18,13.68
1770,A1,Empress LT A3,0.7,71.29,1,10.87,64.305,2.135,14.82,68.55,1.2,13.76
1771,A1,Empress LT A3,1.2,71.29,1,10.87,64.305,2.135,14.82,67.66,1.72,14.58
1772,A1,Empress LT A3,1.2,71.29,1,10.87,64.305,2.135,14.82,67.56,1.73,14.63
1773,A1,Empress LT A3,1.2,71.29,1,10.87,64.305,2.135,14.82,67.63,1.72,14.59
1774,A1,Empress LT A3,1.2,71.29,1,10.87,64.305,2.135,14.82,67.55,1.73,14.63
1775,A1,Empress LT A3,1.2,71.29,1,10.87,64.305,2.135,14.82,67.62,1.72,14.58
1776,A1,Empress LT A3,1.2,71.29,1,10.87,64.305,2.135,14.82,67.53,1.72,14.63
1777,A1,Empress LT A3,1.2,71.29,1,10.87,64.305,2.135,14.82,67.73,1.67,13.75
1778,A1,Empress LT A3,1.2,71.29,1,10.87,64.305,2.135,14.82,67.6,1.69,13.81
1779,A1,Empress LT A3,1.2,71.29,1,10.87,64.305,2.135,14.82,67.72,1.67,13.75
1780,A1,Empress LT A3,1.2,71.29,1,10.87,64.305,2.135,14.82,67.6,1.69,13.82
1781,A1,Empress LT A3,1.2,71.29,1,10.87,64.305,2.135,14.82,67.72,1.68,13.76
1782,A1,Empress LT A3,1.2,71.29,1,10.87,64.305,2.135,14.82,67.6,1.69,13.82
1783,A1,Empress LT A3,1.2,71.29,1,10.87,64.305,2.135,14.82,67.66,1.75,14.05
1784,A1,Empress LT A3,1.2,71.29,1,10.87,64.305,2.135,14.82,67.55,1.77,14.12
1785,A1,Empress LT A3,1.2,71.29,1,10.87,64.305,2.135,14.82,67.58,1.73,14.12
1786,A1,Empress LT A3,1.2,71.29,1,10.87,64.305,2.135,14.82,67.54,1.77,14.14
1787,A1,Empress LT A3,1.2,71.29,1,10.87,64.305,2.135,14.82,67.64,1.75,14.08
1788,A1,Empress LT A3,1.2,71.29,1,10.87,64.305,2.135,14.82,67.53,1.77,14.15
1789,A1,Empress LT A3,1.2,71.29,1,10.87,64.305,2.135,14.82,66.98,1.84,15.3
1790,A1,Empress LT A3,1.2,71.29,1,10.87,64.305,2.135,14.82,66.46,1.86,15.56
1791,A1,Empress LT A3,1.2,71.29,1,10.87,64.305,2.135,14.82,66.97,1.84,15.3
1792,A1,Empress LT A3,1.2,71.29,1,10.87,64.305,2.135,14.82,66.44,1.87,15.56
1793,A1,Empress LT A3,1.2,71.29,1,10.87,64.305,2.135,14.82,66.97,1.84,15.29
1794,A1,Empress LT A3,1.2,71.29,1,10.87,64.305,2.135,14.82,66.44,1.87,15.57
1795,A1,Empress LT A3,1.2,71.29,1,10.87,64.305,2.135,14.82,66.99,1.71,15.06
1796,A1,Empress LT A3,1.2,71.29,1,10.87,64.305,2.135,14.82,66.4,1.74,15.36
1797,A1,Empress LT A3,1.2,71.29,1,10.87,64.305,2.135,14.82,67.01,1.72,15.04
1798,A1,Empress LT A3,1.2,71.29,1,10.87,64.305,2.135,14.82,66.4,1.73,15.36
1799,A1,Empress LT A3,1.2,71.29,1,10.87,64.305,2.135,14.82,66.99,1.71,15.07
1800,A1,Empress LT A3,1.2,71.29,1,10.87,64.305,2.135,14.82,66.4,1.74,15.37
1801,A3,Empress LT A3,0.3,64.31,2.14,14.82,64.305,2.135,14.82,65.1,1.9,12.06
1802,A3,Empress LT A3,0.3,64.31,2.14,14.82,64.305,2.135,14.82,64.63,1.93,12.25
1803,A3,Empress LT A3,0.3,64.31,2.14,14.82,64.305,2.135,14.82,65.09,1.91,12.03
1804,A3,Empress LT A3,0.3,64.31,2.14,14.82,64.305,2.135,14.82,64.7,1.95,12.2
1805,A3,Empress LT A3,0.3,64.31,2.14,14.82,64.305,2.135,14.82,65.09,1.9,12.01
1806,A3,Empress LT A3,0.3,64.31,2.14,14.82,64.305,2.135,14.82,64.62,1.93,12.22
1807,A3,Empress LT A3,0.3,64.31,2.14,14.82,64.305,2.135,14.82,65.42,1.86,12.41
1808,A3,Empress LT A3,0.3,64.31,2.14,14.82,64.305,2.135,14.82,65.09,1.88,12.52
1809,A3,Empress LT A3,0.3,64.31,2.14,14.82,64.305,2.135,14.82,65.42,1.86,12.42
1810,A3,Empress LT A3,0.3,64.31,2.14,14.82,64.305,2.135,14.82,65.1,1.87,12.54
1811,A3,Empress LT A3,0.3,64.31,2.14,14.82,64.305,2.135,14.82,65.42,1.86,12.44
1812,A3,Empress LT A3,0.3,64.31,2.14,14.82,64.305,2.135,14.82,65.1,1.88,12.54
1813,A3,Empress LT A3,0.3,64.31,2.14,14.82,64.305,2.135,14.82,65.14,1.8,12.34
1814,A3,Empress LT A3,0.3,64.31,2.14,14.82,64.305,2.135,14.82,64.64,1.83,12.56
1815,A3,Empress LT A3,0.3,64.31,2.14,14.82,64.305,2.135,14.82,65.14,1.8,12.33
1816,A3,Empress LT A3,0.3,64.31,2.14,14.82,64.305,2.135,14.82,64.64,1.84,12.56
1817,A3,Empress LT A3,0.3,64.31,2.14,14.82,64.305,2.135,14.82,65.15,1.8,12.33
1818,A3,Empress LT A3,0.3,64.31,2.14,14.82,64.305,2.135,14.82,64.64,1.83,12.57
1819,A3,Empress LT A3,0.3,64.31,2.14,14.82,64.305,2.135,14.82,65.43,1.88,12.66
1820,A3,Empress LT A3,0.3,64.31,2.14,14.82,64.305,2.135,14.82,65.14,1.89,12.78
1821,A3,Empress LT A3,0.3,64.31,2.14,14.82,64.305,2.135,14.82,65.43,1.88,12.66
1822,A3,Empress LT A3,0.3,64.31,2.14,14.82,64.305,2.135,14.82,65.14,1.9,12.79
1823,A3,Empress LT A3,0.3,64.31,2.14,14.82,64.305,2.135,14.82,65.43,1.89,12.66
1824,A3,Empress LT A3,0.3,64.31,2.14,14.82,64.305,2.135,14.82,65.15,1.89,12.8
1825,A3,Empress LT A3,0.3,64.31,2.14,14.82,64.305,2.135,14.82,65.24,1.78,13.01
1826,A3,Empress LT A3,0.3,64.31,2.14,14.82,64.305,2.135,14.82,64.62,1.83,13.26
1827,A3,Empress LT A3,0.3,64.31,2.14,14.82,64.305,2.135,14.82,65.27,1.79,12.99
1828,A3,Empress LT A3,0.3,64.31,2.14,14.82,64.305,2.135,14.82,64.6,1.82,13.28
1829,A3,Empress LT A3,0.3,64.31,2.14,14.82,64.305,2.135,14.82,65.27,1.8,13
1830,A3,Empress LT A3,0.3,64.31,2.14,14.82,64.305,2.135,14.82,64.57,1.83,13.3
1831,A3,Empress LT A3,0.5,64.31,2.14,14.82,64.305,2.135,14.82,65.19,1.86,12.6
1832,A3,Empress LT A3,0.5,64.31,2.14,14.82,64.305,2.135,14.82,64.38,1.9,12.94
1833,A3,Empress LT A3,0.5,64.31,2.14,14.82,64.305,2.135,14.82,65.18,1.85,12.6
1834,A3,Empress LT A3,0.5,64.31,2.14,14.82,64.305,2.135,14.82,64.38,1.9,12.95
1835,A3,Empress LT A3,0.5,64.31,2.14,14.82,64.305,2.135,14.82,65.18,1.86,12.6
1836,A3,Empress LT A3,0.5,64.31,2.14,14.82,64.305,2.135,14.82,64.38,1.89,12.95
1837,A3,Empress LT A3,0.5,64.31,2.14,14.82,64.305,2.135,14.82,65.3,1.71,12.41
1838,A3,Empress LT A3,0.5,64.31,2.14,14.82,64.305,2.135,14.82,64.97,1.72,12.54
1839,A3,Empress LT A3,0.5,64.31,2.14,14.82,64.305,2.135,14.82,65.29,1.71,12.4
1840,A3,Empress LT A3,0.5,64.31,2.14,14.82,64.305,2.135,14.82,64.96,1.72,12.52
1841,A3,Empress LT A3,0.5,64.31,2.14,14.82,64.305,2.135,14.82,65.29,1.7,12.4
1842,A3,Empress LT A3,0.5,64.31,2.14,14.82,64.305,2.135,14.82,64.96,1.73,12.53
1843,A3,Empress LT A3,0.5,64.31,2.14,14.82,64.305,2.135,14.82,64.98,1.77,13.13
1844,A3,Empress LT A3,0.5,64.31,2.14,14.82,64.305,2.135,14.82,64.22,1.81,13.45
1845,A3,Empress LT A3,0.5,64.31,2.14,14.82,64.305,2.135,14.82,64.98,1.77,13.14
1846,A3,Empress LT A3,0.5,64.31,2.14,14.82,64.305,2.135,14.82,64.22,1.8,13.47
1847,A3,Empress LT A3,0.5,64.31,2.14,14.82,64.305,2.135,14.82,64.98,1.77,13.15
1848,A3,Empress LT A3,0.5,64.31,2.14,14.82,64.305,2.135,14.82,64.22,1.81,13.46
1849,A3,Empress LT A3,0.5,64.31,2.14,14.82,64.305,2.135,14.82,65.12,1.74,12.91
1850,A3,Empress LT A3,0.5,64.31,2.14,14.82,64.305,2.135,14.82,64.47,1.78,13.21
1851,A3,Empress LT A3,0.5,64.31,2.14,14.82,64.305,2.135,14.82,65.13,1.74,12.92
1852,A3,Empress LT A3,0.5,64.31,2.14,14.82,64.305,2.135,14.82,64.47,1.77,13.22
1853,A3,Empress LT A3,0.5,64.31,2.14,14.82,64.305,2.135,14.82,65.12,1.74,12.92
1854,A3,Empress LT A3,0.5,64.31,2.14,14.82,64.305,2.135,14.82,64.47,1.78,13.2
1855,A3,Empress LT A3,0.5,64.31,2.14,14.82,64.305,2.135,14.82,65.09,1.88,12.77
1856,A3,Empress LT A3,0.5,64.31,2.14,14.82,64.305,2.135,14.82,64.39,1.9,13.09
1857,A3,Empress LT A3,0.5,64.31,2.14,14.82,64.305,2.135,14.82,65.1,1.87,12.78
1858,A3,Empress LT A3,0.5,64.31,2.14,14.82,64.305,2.135,14.82,64.39,1.92,13.09
1859,A3,Empress LT A3,0.5,64.31,2.14,14.82,64.305,2.135,14.82,65.1,1.88,12.8
1860,A3,Empress LT A3,0.5,64.31,2.14,14.82,64.305,2.135,14.82,64.4,1.92,13.11
1861,A3,Empress LT A3,0.7,64.31,2.14,14.82,64.305,2.135,14.82,65.09,1.96,13.68
1862,A3,Empress LT A3,0.7,64.31,2.14,14.82,64.305,2.135,14.82,64.59,1.99,13.92
1863,A3,Empress LT A3,0.7,64.31,2.14,14.82,64.305,2.135,14.82,65.08,1.96,13.69
1864,A3,Empress LT A3,0.7,64.31,2.14,14.82,64.305,2.135,14.82,64.59,1.99,13.93
1865,A3,Empress LT A3,0.7,64.31,2.14,14.82,64.305,2.135,14.82,65.07,1.96,13.7
1866,A3,Empress LT A3,0.7,64.31,2.14,14.82,64.305,2.135,14.82,64.58,1.99,13.93
1867,A3,Empress LT A3,0.7,64.31,2.14,14.82,64.305,2.135,14.82,64.63,1.87,13.48
1868,A3,Empress LT A3,0.7,64.31,2.14,14.82,64.305,2.135,14.82,64.3,1.89,13.66
1869,A3,Empress LT A3,0.7,64.31,2.14,14.82,64.305,2.135,14.82,64.64,1.87,13.49
1870,A3,Empress LT A3,0.7,64.31,2.14,14.82,64.305,2.135,14.82,64.3,1.89,13.65
1871,A3,Empress LT A3,0.7,64.31,2.14,14.82,64.305,2.135,14.82,64.64,1.87,13.49
1872,A3,Empress LT A3,0.7,64.31,2.14,14.82,64.305,2.135,14.82,64.3,1.89,13.65
1873,A3,Empress LT A3,0.7,64.31,2.14,14.82,64.305,2.135,14.82,65.16,1.94,13.73
1874,A3,Empress LT A3,0.7,64.31,2.14,14.82,64.305,2.135,14.82,64.92,1.96,13.84
1875,A3,Empress LT A3,0.7,64.31,2.14,14.82,64.305,2.135,14.82,65.16,1.94,13.73
1876,A3,Empress LT A3,0.7,64.31,2.14,14.82,64.305,2.135,14.82,64.92,1.96,13.86
1877,A3,Empress LT A3,0.7,64.31,2.14,14.82,64.305,2.135,14.82,65.16,1.94,13.74
1878,A3,Empress LT A3,0.7,64.31,2.14,14.82,64.305,2.135,14.82,64.92,1.95,13.87
1879,A3,Empress LT A3,0.7,64.31,2.14,14.82,64.305,2.135,14.82,64.76,1.91,13.44
1880,A3,Empress LT A3,0.7,64.31,2.14,14.82,64.305,2.135,14.82,64.39,1.94,13.64
1881,A3,Empress LT A3,0.7,64.31,2.14,14.82,64.305,2.135,14.82,64.77,1.91,13.45
1882,A3,Empress LT A3,0.7,64.31,2.14,14.82,64.305,2.135,14.82,64.4,1.93,13.64
1883,A3,Empress LT A3,0.7,64.31,2.14,14.82,64.305,2.135,14.82,64.78,1.91,13.45
1884,A3,Empress LT A3,0.7,64.31,2.14,14.82,64.305,2.135,14.82,64.4,1.94,13.65
1885,A3,Empress LT A3,0.7,64.31,2.14,14.82,64.305,2.135,14.82,65.16,1.94,13.83
1886,A3,Empress LT A3,0.7,64.31,2.14,14.82,64.305,2.135,14.82,64.96,1.96,13.94
1887,A3,Empress LT A3,0.7,64.31,2.14,14.82,64.305,2.135,14.82,65.17,1.95,13.83
1888,A3,Empress LT A3,0.7,64.31,2.14,14.82,64.305,2.135,14.82,64.97,1.96,13.95
1889,A3,Empress LT A3,0.7,64.31,2.14,14.82,64.305,2.135,14.82,65.18,1.95,13.84
1890,A3,Empress LT A3,0.7,64.31,2.14,14.82,64.305,2.135,14.82,64.97,1.97,13.95
1891,A3,Empress LT A3,1.2,64.31,2.14,14.82,64.305,2.135,14.82,64.9,1.92,14
1892,A3,Empress LT A3,1.2,64.31,2.14,14.82,64.305,2.135,14.82,64.27,1.95,14.32
1893,A3,Empress LT A3,1.2,64.31,2.14,14.82,64.305,2.135,14.82,64.89,1.92,14
1894,A3,Empress LT A3,1.2,64.31,2.14,14.82,64.305,2.135,14.82,64.27,1.97,14.3
1895,A3,Empress LT A3,1.2,64.31,2.14,14.82,64.305,2.135,14.82,64.9,1.92,14.01
1896,A3,Empress LT A3,1.2,64.31,2.14,14.82,64.305,2.135,14.82,64.27,1.96,14.31
1897,A3,Empress LT A3,1.2,64.31,2.14,14.82,64.305,2.135,14.82,65.14,1.8,13.81
1898,A3,Empress LT A3,1.2,64.31,2.14,14.82,64.305,2.135,14.82,64.99,1.82,13.89
1899,A3,Empress LT A3,1.2,64.31,2.14,14.82,64.305,2.135,14.82,65.14,1.81,13.81
1900,A3,Empress LT A3,1.2,64.31,2.14,14.82,64.305,2.135,14.82,64.99,1.82,13.9
1901,A3,Empress LT A3,1.2,64.31,2.14,14.82,64.305,2.135,14.82,65.14,1.81,13.82
1902,A3,Empress LT A3,1.2,64.31,2.14,14.82,64.305,2.135,14.82,64.99,1.82,13.91
1903,A3,Empress LT A3,1.2,64.31,2.14,14.82,64.305,2.135,14.82,64.83,1.83,13.98
1904,A3,Empress LT A3,1.2,64.31,2.14,14.82,64.305,2.135,14.82,64.36,1.86,14.19
1905,A3,Empress LT A3,1.2,64.31,2.14,14.82,64.305,2.135,14.82,64.83,1.83,13.98
1906,A3,Empress LT A3,1.2,64.31,2.14,14.82,64.305,2.135,14.82,64.36,1.85,14.19
1907,A3,Empress LT A3,1.2,64.31,2.14,14.82,64.305,2.135,14.82,64.83,1.82,13.97
1908,A3,Empress LT A3,1.2,64.31,2.14,14.82,64.305,2.135,14.82,64.37,1.86,14.19
1909,A3,Empress LT A3,1.2,64.31,2.14,14.82,64.305,2.135,14.82,64.99,1.89,14.11
1910,A3,Empress LT A3,1.2,64.31,2.14,14.82,64.305,2.135,14.82,64.88,1.91,14.19
1911,A3,Empress LT A3,1.2,64.31,2.14,14.82,64.305,2.135,14.82,65,1.89,14.12
1912,A3,Empress LT A3,1.2,64.31,2.14,14.82,64.305,2.135,14.82,64.88,1.91,14.19
1913,A3,Empress LT A3,1.2,64.31,2.14,14.82,64.305,2.135,14.82,65,1.9,14.13
1914,A3,Empress LT A3,1.2,64.31,2.14,14.82,64.305,2.135,14.82,64.88,1.91,14.2
1915,A3,Empress LT A3,1.2,64.31,2.14,14.82,64.305,2.135,14.82,64.83,1.89,13.98
1916,A3,Empress LT A3,1.2,64.31,2.14,14.82,64.305,2.135,14.82,64.22,1.92,14.28
1917,A3,Empress LT A3,1.2,64.31,2.14,14.82,64.305,2.135,14.82,64.83,1.89,13.98
1918,A3,Empress LT A3,1.2,64.31,2.14,14.82,64.305,2.135,14.82,64.2,1.93,14.29
1919,A3,Empress LT A3,1.2,64.31,2.14,14.82,64.305,2.135,14.82,64.83,1.9,13.98
1920,A3,Empress LT A3,1.2,64.31,2.14,14.82,64.305,2.135,14.82,64.2,1.93,14.28
1921,White,Empress LT A1,0,98.34,-0.07,2.28,71.29166667,0.996666667,10.87166667,98.34,-0.07,2.28
1922,White,Empress LT A1,0,96.25,-0.05,2.52,71.29166667,0.996666667,10.87166667,96.25,-0.05,2.52
1923,White,Empress LT A1,0,98.34,-0.07,2.28,71.29166667,0.996666667,10.87166667,98.34,-0.07,2.28
1924,White,Empress LT A1,0,96.25,-0.05,2.51,71.29166667,0.996666667,10.87166667,96.25,-0.05,2.51
1925,White,Empress LT A1,0,98.33,-0.08,2.28,71.29166667,0.996666667,10.87166667,98.33,-0.08,2.28
1926,White,Empress LT A1,0,96.25,-0.05,2.52,71.29166667,0.996666667,10.87166667,96.25,-0.05,2.52
1927,Black,Empress LT A1,0,30.87,0.23,-0.07,71.29166667,0.996666667,10.87166667,30.87,0.23,-0.07
1928,Black,Empress LT A1,0,13.24,0.42,0.65,71.29166667,0.996666667,10.87166667,13.24,0.42,0.65
1929,Black,Empress LT A1,0,30.87,0.22,-0.03,71.29166667,0.996666667,10.87166667,30.87,0.22,-0.03
1930,Black,Empress LT A1,0,13.26,0.47,0.68,71.29166667,0.996666667,10.87166667,13.26,0.47,0.68
1931,Black,Empress LT A1,0,30.85,0.22,-0.06,71.29166667,0.996666667,10.87166667,30.85,0.22,-0.06
1932,Black,Empress LT A1,0,13.28,0.45,0.68,71.29166667,0.996666667,10.87166667,13.28,0.45,0.68
1933,A1,Empress LT A1,0,71.81,0.98,10.71,71.29166667,0.996666667,10.87166667,71.81,0.98,10.71
1934,A1,Empress LT A1,0,70.79,1.02,11.03,71.29166667,0.996666667,10.87166667,70.79,1.02,11.03
1935,A1,Empress LT A1,0,71.8,0.97,10.71,71.29166667,0.996666667,10.87166667,71.8,0.97,10.71
1936,A1,Empress LT A1,0,70.78,1.02,11.04,71.29166667,0.996666667,10.87166667,70.78,1.02,11.04
1937,A1,Empress LT A1,0,71.79,0.97,10.7,71.29166667,0.996666667,10.87166667,71.79,0.97,10.7
1938,A1,Empress LT A1,0,70.78,1.02,11.04,71.29166667,0.996666667,10.87166667,70.78,1.02,11.04
1939,A3,Empress LT A1,0,64.78,2.1,14.61,71.29166667,0.996666667,10.87166667,64.78,2.1,14.61
1940,A3,Empress LT A1,0,63.83,2.17,15.02,71.29166667,0.996666667,10.87166667,63.83,2.17,15.02
1941,A3,Empress LT A1,0,64.78,2.1,14.61,71.29166667,0.996666667,10.87166667,64.78,2.1,14.61
1942,A3,Empress LT A1,0,63.83,2.16,15.04,71.29166667,0.996666667,10.87166667,63.83,2.16,15.04
1943,A3,Empress LT A1,0,64.78,2.11,14.61,71.29166667,0.996666667,10.87166667,64.78,2.11,14.61
1944,A3,Empress LT A1,0,63.83,2.17,15.03,71.29166667,0.996666667,10.87166667,63.83,2.17,15.03
1945,White,Empress LT A3,0,98.34,-0.07,2.28,64.305,2.135,14.82,98.34,-0.07,2.28
1946,White,Empress LT A3,0,96.25,-0.05,2.52,64.305,2.135,14.82,96.25,-0.05,2.52
1947,White,Empress LT A3,0,98.34,-0.07,2.28,64.305,2.135,14.82,98.34,-0.07,2.28
1948,White,Empress LT A3,0,96.25,-0.05,2.51,64.305,2.135,14.82,96.25,-0.05,2.51
1949,White,Empress LT A3,0,98.33,-0.08,2.28,64.305,2.135,14.82,98.33,-0.08,2.28
1950,White,Empress LT A3,0,96.25,-0.05,2.52,64.305,2.135,14.82,96.25,-0.05,2.52
1951,Black,Empress LT A3,0,30.87,0.23,-0.07,64.305,2.135,14.82,30.87,0.23,-0.07
1952,Black,Empress LT A3,0,13.24,0.42,0.65,64.305,2.135,14.82,13.24,0.42,0.65
1953,Black,Empress LT A3,0,30.87,0.22,-0.03,64.305,2.135,14.82,30.87,0.22,-0.03
1954,Black,Empress LT A3,0,13.26,0.47,0.68,64.305,2.135,14.82,13.26,0.47,0.68
1955,Black,Empress LT A3,0,30.85,0.22,-0.06,64.305,2.135,14.82,30.85,0.22,-0.06
1956,Black,Empress LT A3,0,13.28,0.45,0.68,64.305,2.135,14.82,13.28,0.45,0.68
1957,A1,Empress LT A3,0,71.81,0.98,10.71,64.305,2.135,14.82,71.81,0.98,10.71
1958,A1,Empress LT A3,0,70.79,1.02,11.03,64.305,2.135,14.82,70.79,1.02,11.03
1959,A1,Empress LT A3,0,71.8,0.97,10.71,64.305,2.135,14.82,71.8,0.97,10.71
1960,A1,Empress LT A3,0,70.78,1.02,11.04,64.305,2.135,14.82,70.78,1.02,11.04
1961,A1,Empress LT A3,0,71.79,0.97,10.7,64.305,2.135,14.82,71.79,0.97,10.7
1962,A1,Empress LT A3,0,70.78,1.02,11.04,64.305,2.135,14.82,70.78,1.02,11.04
1963,A3,Empress LT A3,0,64.78,2.1,14.61,64.305,2.135,14.82,64.78,2.1,14.61
1964,A3,Empress LT A3,0,63.83,2.17,15.02,64.305,2.135,14.82,63.83,2.17,15.02
1965,A3,Empress LT A3,0,64.78,2.1,14.61,64.305,2.135,14.82,64.78,2.1,14.61
1966,A3,Empress LT A3,0,63.83,2.16,15.04,64.305,2.135,14.82,63.83,2.16,15.04
1967,A3,Empress LT A3,0,64.78,2.11,14.61,64.305,2.135,14.82,64.78,2.11,14.61
1968,A3,Empress LT A3,0,63.83,2.17,15.03,64.305,2.135,14.82,63.83,2.17,15.03
1969,White,Empress HT A1,0,98.34,-0.07,2.28,64.40833333,-0.453333333,6.843333333,98.34,-0.07,2.28
1970,White,Empress HT A1,0,96.25,-0.05,2.52,64.40833333,-0.453333333,6.843333333,96.25,-0.05,2.52
1971,White,Empress HT A1,0,98.34,-0.07,2.28,64.40833333,-0.453333333,6.843333333,98.34,-0.07,2.28
1972,White,Empress HT A1,0,96.25,-0.05,2.51,64.40833333,-0.453333333,6.843333333,96.25,-0.05,2.51
1973,White,Empress HT A1,0,98.33,-0.08,2.28,64.40833333,-0.453333333,6.843333333,98.33,-0.08,2.28
1974,White,Empress HT A1,0,96.25,-0.05,2.52,64.40833333,-0.453333333,6.843333333,96.25,-0.05,2.52
1975,Black,Empress HT A1,0,30.87,0.23,-0.07,64.40833333,-0.453333333,6.843333333,30.87,0.23,-0.07
1976,Black,Empress HT A1,0,13.24,0.42,0.65,64.40833333,-0.453333333,6.843333333,13.24,0.42,0.65
1977,Black,Empress HT A1,0,30.87,0.22,-0.03,64.40833333,-0.453333333,6.843333333,30.87,0.22,-0.03
1978,Black,Empress HT A1,0,13.26,0.47,0.68,64.40833333,-0.453333333,6.843333333,13.26,0.47,0.68
1979,Black,Empress HT A1,0,30.85,0.22,-0.06,64.40833333,-0.453333333,6.843333333,30.85,0.22,-0.06
1980,Black,Empress HT A1,0,13.28,0.45,0.68,64.40833333,-0.453333333,6.843333333,13.28,0.45,0.68
1981,A1,Empress HT A1,0,71.81,0.98,10.71,64.40833333,-0.453333333,6.843333333,71.81,0.98,10.71
1982,A1,Empress HT A1,0,70.79,1.02,11.03,64.40833333,-0.453333333,6.843333333,70.79,1.02,11.03
1983,A1,Empress HT A1,0,71.8,0.97,10.71,64.40833333,-0.453333333,6.843333333,71.8,0.97,10.71
1984,A1,Empress HT A1,0,70.78,1.02,11.04,64.40833333,-0.453333333,6.843333333,70.78,1.02,11.04
1985,A1,Empress HT A1,0,71.79,0.97,10.7,64.40833333,-0.453333333,6.843333333,71.79,0.97,10.7
1986,A1,Empress HT A1,0,70.78,1.02,11.04,64.40833333,-0.453333333,6.843333333,70.78,1.02,11.04
1987,A3,Empress HT A1,0,64.78,2.1,14.61,64.40833333,-0.453333333,6.843333333,64.78,2.1,14.61
1988,A3,Empress HT A1,0,63.83,2.17,15.02,64.40833333,-0.453333333,6.843333333,63.83,2.17,15.02
1989,A3,Empress HT A1,0,64.78,2.1,14.61,64.40833333,-0.453333333,6.843333333,64.78,2.1,14.61
1990,A3,Empress HT A1,0,63.83,2.16,15.04,64.40833333,-0.453333333,6.843333333,63.83,2.16,15.04
1991,A3,Empress HT A1,0,64.78,2.11,14.61,64.40833333,-0.453333333,6.843333333,64.78,2.11,14.61
1992,A3,Empress HT A1,0,63.83,2.17,15.03,64.40833333,-0.453333333,6.843333333,63.83,2.17,15.03
1993,White,Empress HT A3,0,98.34,-0.07,2.28,61.71,1.511666667,13.41833333,98.34,-0.07,2.28
1994,White,Empress HT A3,0,96.25,-0.05,2.52,61.71,1.511666667,13.41833333,96.25,-0.05,2.52
1995,White,Empress HT A3,0,98.34,-0.07,2.28,61.71,1.511666667,13.41833333,98.34,-0.07,2.28
1996,White,Empress HT A3,0,96.25,-0.05,2.51,61.71,1.511666667,13.41833333,96.25,-0.05,2.51
1997,White,Empress HT A3,0,98.33,-0.08,2.28,61.71,1.511666667,13.41833333,98.33,-0.08,2.28
1998,White,Empress HT A3,0,96.25,-0.05,2.52,61.71,1.511666667,13.41833333,96.25,-0.05,2.52
1999,Black,Empress HT A3,0,30.87,0.23,-0.07,61.71,1.511666667,13.41833333,30.87,0.23,-0.07
2000,Black,Empress HT A3,0,13.24,0.42,0.65,61.71,1.511666667,13.41833333,13.24,0.42,0.65
2001,Black,Empress HT A3,0,30.87,0.22,-0.03,61.71,1.511666667,13.41833333,30.87,0.22,-0.03
2002,Black,Empress HT A3,0,13.26,0.47,0.68,61.71,1.511666667,13.41833333,13.26,0.47,0.68
2003,Black,Empress HT A3,0,30.85,0.22,-0.06,61.71,1.511666667,13.41833333,30.85,0.22,-0.06
2004,Black,Empress HT A3,0,13.28,0.45,0.68,61.71,1.511666667,13.41833333,13.28,0.45,0.68
2005,A1,Empress HT A3,0,71.81,0.98,10.71,61.71,1.511666667,13.41833333,71.81,0.98,10.71
2006,A1,Empress HT A3,0,70.79,1.02,11.03,61.71,1.511666667,13.41833333,70.79,1.02,11.03
2007,A1,Empress HT A3,0,71.8,0.97,10.71,61.71,1.511666667,13.41833333,71.8,0.97,10.71
2008,A1,Empress HT A3,0,70.78,1.02,11.04,61.71,1.511666667,13.41833333,70.78,1.02,11.04
2009,A1,Empress HT A3,0,71.79,0.97,10.7,61.71,1.511666667,13.41833333,71.79,0.97,10.7
2010,A1,Empress HT A3,0,70.78,1.02,11.04,61.71,1.511666667,13.41833333,70.78,1.02,11.04
2011,A3,Empress HT A3,0,64.78,2.1,14.61,61.71,1.511666667,13.41833333,64.78,2.1,14.61
2012,A3,Empress HT A3,0,63.83,2.17,15.02,61.71,1.511666667,13.41833333,63.83,2.17,15.02
2013,A3,Empress HT A3,0,64.78,2.1,14.61,61.71,1.511666667,13.41833333,64.78,2.1,14.61
2014,A3,Empress HT A3,0,63.83,2.16,15.04,61.71,1.511666667,13.41833333,63.83,2.16,15.04
2015,A3,Empress HT A3,0,64.78,2.11,14.61,61.71,1.511666667,13.41833333,64.78,2.11,14.61
2016,A3,Empress HT A3,0,63.83,2.17,15.03,61.71,1.511666667,13.41833333,63.83,2.17,15.03
2017,White,Empress LT A1,5,97.29,-0.06,2.4,71.81,0.98,10.71,71.81,0.98,10.71
2018,White,Empress LT A1,5,97.29,-0.06,2.4,70.79,1.02,11.03,70.79,1.02,11.03
2019,White,Empress LT A1,5,97.29,-0.06,2.4,71.8,0.97,10.71,71.8,0.97,10.71
2020,White,Empress LT A1,5,97.29,-0.06,2.4,70.78,1.02,11.04,70.78,1.02,11.04
2021,White,Empress LT A1,5,97.29,-0.06,2.4,71.79,0.97,10.7,71.79,0.97,10.7
2022,White,Empress LT A1,5,97.29,-0.06,2.4,70.78,1.02,11.04,70.78,1.02,11.04
2023,Black,Empress LT A1,5,22.06166667,8.801676766,0.335,71.81,0.98,10.71,71.81,0.98,10.71
2024,Black,Empress LT A1,5,22.06166667,8.801676766,0.335,70.79,1.02,11.03,70.79,1.02,11.03
2025,Black,Empress LT A1,5,22.06166667,8.801676766,0.335,71.8,0.97,10.71,71.8,0.97,10.71
2026,Black,Empress LT A1,5,22.06166667,8.801676766,0.335,70.78,1.02,11.04,70.78,1.02,11.04
2027,Black,Empress LT A1,5,22.06166667,8.801676766,0.335,71.79,0.97,10.7,71.79,0.97,10.7
2028,Black,Empress LT A1,5,22.06166667,8.801676766,0.335,70.78,1.02,11.04,70.78,1.02,11.04
2029,A1,Empress LT A1,5,71.29,1,10.87,71.81,0.98,10.71,71.81,0.98,10.71
2030,A1,Empress LT A1,5,71.29,1,10.87,70.79,1.02,11.03,70.79,1.02,11.03
2031,A1,Empress LT A1,5,71.29,1,10.87,71.8,0.97,10.71,71.8,0.97,10.71
2032,A1,Empress LT A1,5,71.29,1,10.87,70.78,1.02,11.04,70.78,1.02,11.04
2033,A1,Empress LT A1,5,71.29,1,10.87,71.79,0.97,10.7,71.79,0.97,10.7
2034,A1,Empress LT A1,5,71.29,1,10.87,70.78,1.02,11.04,70.78,1.02,11.04
2035,A3,Empress LT A1,5,64.31,2.14,14.82,71.81,0.98,10.71,71.81,0.98,10.71
2036,A3,Empress LT A1,5,64.31,2.14,14.82,70.79,1.02,11.03,70.79,1.02,11.03
2037,A3,Empress LT A1,5,64.31,2.14,14.82,71.8,0.97,10.71,71.8,0.97,10.71
2038,A3,Empress LT A1,5,64.31,2.14,14.82,70.78,1.02,11.04,70.78,1.02,11.04
2039,A3,Empress LT A1,5,64.31,2.14,14.82,71.79,0.97,10.7,71.79,0.97,10.7
2040,A3,Empress LT A1,5,64.31,2.14,14.82,70.78,1.02,11.04,70.78,1.02,11.04
2041,White,Empress LT A3,5,97.29,-0.06,2.4,64.78,2.1,14.61,64.78,2.1,14.61
2042,White,Empress LT A3,5,97.29,-0.06,2.4,63.83,2.17,15.02,63.83,2.17,15.02
2043,White,Empress LT A3,5,97.29,-0.06,2.4,64.78,2.1,14.61,64.78,2.1,14.61
2044,White,Empress LT A3,5,97.29,-0.06,2.4,63.83,2.16,15.04,63.83,2.16,15.04
2045,White,Empress LT A3,5,97.29,-0.06,2.4,64.78,2.11,14.61,64.78,2.11,14.61
2046,White,Empress LT A3,5,97.29,-0.06,2.4,63.83,2.17,15.03,63.83,2.17,15.03
2047,Black,Empress LT A3,5,22.06166667,8.801676766,0.335,64.78,2.1,14.61,64.78,2.1,14.61
2048,Black,Empress LT A3,5,22.06166667,8.801676766,0.335,63.83,2.17,15.02,63.83,2.17,15.02
2049,Black,Empress LT A3,5,22.06166667,8.801676766,0.335,64.78,2.1,14.61,64.78,2.1,14.61
2050,Black,Empress LT A3,5,22.06166667,8.801676766,0.335,63.83,2.16,15.04,63.83,2.16,15.04
2051,Black,Empress LT A3,5,22.06166667,8.801676766,0.335,64.78,2.11,14.61,64.78,2.11,14.61
2052,Black,Empress LT A3,5,22.06166667,8.801676766,0.335,63.83,2.17,15.03,63.83,2.17,15.03
2053,A1,Empress LT A3,5,71.29,1,10.87,64.78,2.1,14.61,64.78,2.1,14.61
2054,A1,Empress LT A3,5,71.29,1,10.87,63.83,2.17,15.02,63.83,2.17,15.02
2055,A1,Empress LT A3,5,71.29,1,10.87,64.78,2.1,14.61,64.78,2.1,14.61
2056,A1,Empress LT A3,5,71.29,1,10.87,63.83,2.16,15.04,63.83,2.16,15.04
2057,A1,Empress LT A3,5,71.29,1,10.87,64.78,2.11,14.61,64.78,2.11,14.61
2058,A1,Empress LT A3,5,71.29,1,10.87,63.83,2.17,15.03,63.83,2.17,15.03
2059,A3,Empress LT A3,5,64.31,2.14,14.82,64.78,2.1,14.61,64.78,2.1,14.61
2060,A3,Empress LT A3,5,64.31,2.14,14.82,63.83,2.17,15.02,63.83,2.17,15.02
2061,A3,Empress LT A3,5,64.31,2.14,14.82,64.78,2.1,14.61,64.78,2.1,14.61
2062,A3,Empress LT A3,5,64.31,2.14,14.82,63.83,2.16,15.04,63.83,2.16,15.04
2063,A3,Empress LT A3,5,64.31,2.14,14.82,64.78,2.11,14.61,64.78,2.11,14.61
2064,A3,Empress LT A3,5,64.31,2.14,14.82,63.83,2.17,15.03,63.83,2.17,15.03
2065,White,Empress HT A1,5,97.29,-0.06,2.4,65,-0.45,6.7,65,-0.45,6.7
2066,White,Empress HT A1,5,97.29,-0.06,2.4,63.84,-0.45,6.98,63.84,-0.45,6.98
2067,White,Empress HT A1,5,97.29,-0.06,2.4,64.99,-0.46,6.71,64.99,-0.46,6.71
2068,White,Empress HT A1,5,97.29,-0.06,2.4,63.81,-0.45,6.97,63.81,-0.45,6.97
2069,White,Empress HT A1,5,97.29,-0.06,2.4,65,-0.46,6.7,65,-0.46,6.7
2070,White,Empress HT A1,5,97.29,-0.06,2.4,63.81,-0.45,7,63.81,-0.45,7
2071,Black,Empress HT A1,5,22.06166667,8.801676766,0.335,65,-0.45,6.7,65,-0.45,6.7
2072,Black,Empress HT A1,5,22.06166667,8.801676766,0.335,63.84,-0.45,6.98,63.84,-0.45,6.98
2073,Black,Empress HT A1,5,22.06166667,8.801676766,0.335,64.99,-0.46,6.71,64.99,-0.46,6.71
2074,Black,Empress HT A1,5,22.06166667,8.801676766,0.335,63.81,-0.45,6.97,63.81,-0.45,6.97
2075,Black,Empress HT A1,5,22.06166667,8.801676766,0.335,65,-0.46,6.7,65,-0.46,6.7
2076,Black,Empress HT A1,5,22.06166667,8.801676766,0.335,63.81,-0.45,7,63.81,-0.45,7
2077,A1,Empress HT A1,5,71.29,1,10.87,65,-0.45,6.7,65,-0.45,6.7
2078,A1,Empress HT A1,5,71.29,1,10.87,63.84,-0.45,6.98,63.84,-0.45,6.98
2079,A1,Empress HT A1,5,71.29,1,10.87,64.99,-0.46,6.71,64.99,-0.46,6.71
2080,A1,Empress HT A1,5,71.29,1,10.87,63.81,-0.45,6.97,63.81,-0.45,6.97
2081,A1,Empress HT A1,5,71.29,1,10.87,65,-0.46,6.7,65,-0.46,6.7
2082,A1,Empress HT A1,5,71.29,1,10.87,63.81,-0.45,7,63.81,-0.45,7
2083,A3,Empress HT A1,5,64.31,2.14,14.82,65,-0.45,6.7,65,-0.45,6.7
2084,A3,Empress HT A1,5,64.31,2.14,14.82,63.84,-0.45,6.98,63.84,-0.45,6.98
2085,A3,Empress HT A1,5,64.31,2.14,14.82,64.99,-0.46,6.71,64.99,-0.46,6.71
2086,A3,Empress HT A1,5,64.31,2.14,14.82,63.81,-0.45,6.97,63.81,-0.45,6.97
2087,A3,Empress HT A1,5,64.31,2.14,14.82,65,-0.46,6.7,65,-0.46,6.7
2088,A3,Empress HT A1,5,64.31,2.14,14.82,63.81,-0.45,7,63.81,-0.45,7
2089,White,Empress HT A3,5,97.29,-0.06,2.4,62.41,1.49,13.12,62.41,1.49,13.12
2090,White,Empress HT A3,5,97.29,-0.06,2.4,61.01,1.54,13.71,61.01,1.54,13.71
2091,White,Empress HT A3,5,97.29,-0.06,2.4,62.41,1.48,13.12,62.41,1.48,13.12
2092,White,Empress HT A3,5,97.29,-0.06,2.4,61.01,1.54,13.72,61.01,1.54,13.72
2093,White,Empress HT A3,5,97.29,-0.06,2.4,62.41,1.48,13.13,62.41,1.48,13.13
2094,White,Empress HT A3,5,97.29,-0.06,2.4,61.01,1.54,13.71,61.01,1.54,13.71
2095,Black,Empress HT A3,5,22.06166667,8.801676766,0.335,62.41,1.49,13.12,62.41,1.49,13.12
2096,Black,Empress HT A3,5,22.06166667,8.801676766,0.335,61.01,1.54,13.71,61.01,1.54,13.71
2097,Black,Empress HT A3,5,22.06166667,8.801676766,0.335,62.41,1.48,13.12,62.41,1.48,13.12
2098,Black,Empress HT A3,5,22.06166667,8.801676766,0.335,61.01,1.54,13.72,61.01,1.54,13.72
2099,Black,Empress HT A3,5,22.06166667,8.801676766,0.335,62.41,1.48,13.13,62.41,1.48,13.13
2100,Black,Empress HT A3,5,22.06166667,8.801676766,0.335,61.01,1.54,13.71,61.01,1.54,13.71
2101,A1,Empress HT A3,5,71.29,1,10.87,62.41,1.49,13.12,62.41,1.49,13.12
2102,A1,Empress HT A3,5,71.29,1,10.87,61.01,1.54,13.71,61.01,1.54,13.71
2103,A1,Empress HT A3,5,71.29,1,10.87,62.41,1.48,13.12,62.41,1.48,13.12
2104,A1,Empress HT A3,5,71.29,1,10.87,61.01,1.54,13.72,61.01,1.54,13.72
2105,A1,Empress HT A3,5,71.29,1,10.87,62.41,1.48,13.13,62.41,1.48,13.13
2106,A1,Empress HT A3,5,71.29,1,10.87,61.01,1.54,13.71,61.01,1.54,13.71
2107,A3,Empress HT A3,5,64.31,2.14,14.82,62.41,1.49,13.12,62.41,1.49,13.12
2108,A3,Empress HT A3,5,64.31,2.14,14.82,61.01,1.54,13.71,61.01,1.54,13.71
2109,A3,Empress HT A3,5,64.31,2.14,14.82,62.41,1.48,13.12,62.41,1.48,13.12
2110,A3,Empress HT A3,5,64.31,2.14,14.82,61.01,1.54,13.72,61.01,1.54,13.72
2111,A3,Empress HT A3,5,64.31,2.14,14.82,62.41,1.48,13.13,62.41,1.48,13.13
2112,A3,Empress HT A3,5,64.31,2.14,14.82,61.01,1.54,13.71,61.01,1.54,13.71
