Repository: drmateusrocha/Capstone-Project

# Capstone-Project
Rocha's Capstone Project - Berkeley

## AI/ML models to predict the final color of leucite-reinforced ceramic veneer restorations

**Mateus Rocha**
Center for Dental Biomaterials, College of Dentistry of University of Florida.
mrocha@dental.ufl.edu
www.biomaterials.dental.ufl.edu

## Data Sources
The data source can be found in this GitHub depository. The data collection was obtained by the author research group according to the following protocol:

Leucite-reinforced glass-ceramics blocks (IPS Empress® CAD, C14, Ivoclar Vivadent, Schaan Liechtenstein) (Figure 1) in 4 different shades (HT - A1, A3; LT - A1, A3) were used in this study. The blocks were bonded to dressing sticks (Buehler®, Lake Bluff, IL) to allow precise cuts without chipping of the specimens during the section. The assembly was mounted in a precision diamond saw machine (Isomet, Buehler®, Lake Bluff, IL with the Buehler's® Isomet diamond blade 15 LC, dimensions: four inches (102 mm), thickness: 0.012 in (0.3 mm) Buehler®, Lake Bluff, IL) and the blocks were sectioned under water cooling at 400 rpm. Specimens (n = 5) perpendicular to the long axis of the block were obtained with thicknesses of 0.3, 0.5, 0.7 and 1.2 mm. The accuracy of the final thickness was determined with a digital caliper (Mitutoyo Corp®, Kawasaki, Japan) with an accuracy of ± 0.05 mm. The glaze was not applied to avoid high reflection luster that could affect shade measurement. A pilot study showed that samples prepared following this protocol present similar superficial rugosity to the samples milled in the CEREC® MC XL milling machine (according to the ISO 25178 - Geometric Product Specifications – Surface texture, Sa = 18.56 ± 1.7 µm for the Isomet 15LC Diamond Saw and Sa = 17.57 ± 1.8 µm for the CEREC® MCXL milling machine, p = 0.832).
An experimental translucent resin-based cement with a refractive index of 1.5229 and without photoinitiators was produced to simulate the cementation of the ceramic veneer on the substrate. This simulation mimicked the refractive index changes and the light propagation through the interfaces between the ceramic-cement and cement substrate. 
Four different substrates were used: white background; black background; IPS Empress® LT A1 CAD/CAM block; IPS Empress® LT A3 CAD/CAM block. For reference, the CIELab coordinates of backgrounds were black (L*= 22.06, a*= 0.33, b*= 0.30), white (L*= 97.29, a*= -0.06, b*= 2.39), IPS Empress® LT A1 (L*= 71.29, a*= 0.99, b*= 10.87), and IPS Empress® LT A3 (L*= 64.30, a*= 2.13, b*= 14.82).

The color parameters of each specimen were obtained with a D65 illuminant over the different backgrounds interposed with the translucent resin cement using a calibrated spectrophotometer (CM-700d, Konica Minolta®, Tokyo, Japan) with a target mask with a sensor-opening diameter of 3 mm (SAV). The CIE 1931 2° Standard Colorimetric Observer was used to calculate color coordinate values for each specimen. The sensor opening of the spectrophotometer was placed in the center of each specimen and three measurements were collected in both SCI (specular component included) and SCE (specular component excluded) modes. The CIELab coordinates (L*, a* and b*) from the specimens were used to evaluate color change (ΔE00) from the substrate to the surface of the veneer according to the CIEDE2000 formula: ∆E00 = [(∆L/KL.SL)2 + (∆C/KC.SC)2 + (∆H/KH.SH)2 + RT.( ∆C/KC.SC).( ∆H/KH.SH)]0.5 , where ΔL, ΔC and ΔH are the differences in lightness, chroma and hue, and Rt is a function (the so-called rotation function) that accounts for the interaction between chroma and hue differences in the blue region. Weighting functions, SL, SC, and SH adjust the total color difference for variation in the location of the color difference pair in L*, a* and b* coordinates, and the parametric factors KL, KC, and KH are correction terms for the experimental conditions, which were set to 1. Differences in each inherent color parameter were also determined as ΔL*, Δa*, and Δb* by subtracting each specimen from the substrate color coordinate parameter value (+a* = red, −a* = green; +b* = yellow, −b* = blue; +L* = white, -L* = black).

The data set containing all variable were organized into:

    #Final CIELAB Result
    Lfinal = L* value of the final restoration; 
    afinal = a* value of the final restoration; 
    bfinal = b* value of the final restoration; 
    
    #Substrate Parameters
    Lsub= L* value of the substrate; 
    asub = a* value of the substrate; 
    bsub = b* value of the substrate;
    
    #Ceramic Parameters
    Lcer= L* value of the ceramic block; 
    acer = a* value of the ceramic block; 
    bcer = b* value of the ceramic block; 
    T = thickness of the ceramic restoration;

## Methodology
I am using the Jupyter Notebooks with scikit-learn libraries. 

First I attempted different Regression Models using their default parameters

The models tested were:
    
    BaggingRegressor()
    CCA()

File: data.csv (part 1 of 5)
ID,Substrate,Ceramic,Thickness,Lsub,asub,bsub,Lcer,acer,bcer,L,a,b
492,Black,Empress HT A3,0.3,22.06166667,8.801676766,0.335,61.71,1.511666667,13.41833333,35.33,-0.5,-4.11
490,Black,Empress HT A3,0.3,22.06166667,8.801676766,0.335,61.71,1.511666667,13.41833333,35.38,-0.5,-4.12
488,Black,Empress HT A3,0.3,22.06166667,8.801676766,0.335,61.71,1.511666667,13.41833333,35.45,-0.52,-4.11
510,Black,Empress HT A3,0.3,22.06166667,8.801676766,0.335,61.71,1.511666667,13.41833333,35.68,-0.71,-3.54
508,Black,Empress HT A3,0.3,22.06166667,8.801676766,0.335,61.71,1.511666667,13.41833333,35.69,-0.71,-3.51
506,Black,Empress HT A3,0.3,22.06166667,8.801676766,0.335,61.71,1.511666667,13.41833333,35.7,-0.68,-3.54
498,Black,Empress HT A3,0.3,22.06166667,8.801676766,0.335,61.71,1.511666667,13.41833333,36.18,-0.71,-4.97
496,Black,Empress HT A3,0.3,22.06166667,8.801676766,0.335,61.71,1.511666667,13.41833333,36.2,-0.72,-4.97
494,Black,Empress HT A3,0.3,22.06166667,8.801676766,0.335,61.71,1.511666667,13.41833333,36.21,-0.71,-4.97
1460,Black,Empress LT A3,0.3,22.06166667,8.801676766,0.335,64.305,2.135,14.82,36.27,-0.49,-4.4
1462,Black,Empress LT A3,0.3,22.06166667,8.801676766,0.335,64.305,2.135,14.82,36.27,-0.5,-4.41
1464,Black,Empress LT A3,0.3,22.06166667,8.801676766,0.335,64.305,2.135,14.82,36.29,-0.52,-4.41
484,Black,Empress HT A3,0.3,22.06166667,8.801676766,0.335,61.71,1.511666667,13.41833333,36.5,-0.73,-5.25
486,Black,Empress HT A3,0.3,22.06166667,8.801676766,0.335,61.71,1.511666667,13.41833333,36.5,-0.73,-5.23
482,Black,Empress HT A3,0.3,22.06166667,8.801676766,0.335,61.71,1.511666667,13.41833333,36.52,-0.77,-5.22
1466,Black,Empress LT A3,0.3,22.06166667,8.801676766,0.335,64.305,2.135,14.82,36.63,-0.48,-3.67
1468,Black,Empress LT A3,0.3,22.06166667,8.801676766,0.335,64.305,2.135,14.82,36.66,-0.46,-3.65
1470,Black,Empress LT A3,0.3,22.06166667,8.801676766,0.335,64.305,2.135,14.82,36.67,-0.5,-3.67
491,Black,Empress HT A3,0.3,22.06166667,8.801676766,0.335,61.71,1.511666667,13.41833333,36.76,-0.49,-4.03
489,Black,Empress HT A3,0.3,22.06166667,8.801676766,0.335,61.71,1.511666667,13.41833333,36.78,-0.48,-4.05
504,Black,Empress HT A3,0.3,22.06166667,8.801676766,0.335,61.71,1.511666667,13.41833333,36.81,-0.74,-4.08
500,Black,Empress HT A3,0.3,22.06166667,8.801676766,0.335,61.71,1.511666667,13.41833333,36.82,-0.74,-4.09
502,Black,Empress HT A3,0.3,22.06166667,8.801676766,0.335,61.71,1.511666667,13.41833333,36.82,-0.74,-4.07
487,Black,Empress HT A3,0.3,22.06166667,8.801676766,0.335,61.71,1.511666667,13.41833333,36.84,-0.47,-4.05
20,Black,Empress HT A1,0.3,22.06166667,8.801676766,0.335,64.40833333,-0.453333333,6.843333333,36.97,-0.47,-4.67
22,Black,Empress HT A1,0.3,22.06166667,8.801676766,0.335,64.40833333,-0.453333333,6.843333333,36.99,-0.47,-4.67
24,Black,Empress HT A1,0.3,22.06166667,8.801676766,0.335,64.40833333,-0.453333333,6.843333333,37.02,-0.48,-4.69
1465,Black,Empress LT A3,0.3,22.06166667,8.801676766,0.335,64.305,2.135,14.82,37.06,-0.49,-3.63
1467,Black,Empress LT A3,0.3,22.06166667,8.801676766,0.335,64.305,2.135,14.82,37.07,-0.48,-3.64
1469,Black,Empress LT A3,0.3,22.06166667,8.801676766,0.335,64.305,2.135,14.82,37.08,-0.47,-3.64
19,Black,Empress HT A1,0.3,22.06166667,8.801676766,0.335,64.40833333,-0.453333333,6.843333333,37.11,-0.49,-4.71
21,Black,Empress HT A1,0.3,22.06166667,8.801676766,0.335,64.40833333,-0.453333333,6.843333333,37.13,-0.48,-4.72
23,Black,Empress HT A1,0.3,22.06166667,8.801676766,0.335,64.40833333,-0.453333333,6.843333333,37.17,-0.48,-4.73
12,Black,Empress HT A1,0.3,22.06166667,8.801676766,0.335,64.40833333,-0.453333333,6.843333333,37.19,-0.42,-5.14
10,Black,Empress HT A1,0.3,22.06166667,8.801676766,0.335,64.40833333,-0.453333333,6.843333333,37.2,-0.43,-5.18
8,Black,Empress HT A1,0.3,22.06166667,8.801676766,0.335,64.40833333,-0.453333333,6.843333333,37.23,-0.44,-5.2
1446,Black,Empress LT A3,0.3,22.06166667,8.801676766,0.335,64.305,2.135,14.82,37.28,-0.64,-3.96
1444,Black,Empress LT A3,0.3,22.06166667,8.801676766,0.335,64.305,2.135,14.82,37.29,-0.62,-3.96
1442,Black,Empress LT A3,0.3,22.06166667,8.801676766,0.335,64.305,2.135,14.82,37.3,-0.63,-3.96
1461,Black,Empress LT A3,0.3,22.06166667,8.801676766,0.335,64.305,2.135,14.82,37.56,-0.58,-4.45
11,Black,Empress HT A1,0.3,22.06166667,8.801676766,0.335,64.40833333,-0.453333333,6.843333333,37.6,-0.43,-5.15
9,Black,Empress HT A1,0.3,22.06166667,8.801676766,0.335,64.40833333,-0.453333333,6.843333333,37.61,-0.42,-5.18
7,Black,Empress HT A1,0.3,22.06166667,8.801676766,0.335,64.40833333,-0.453333333,6.843333333,37.64,-0.44,-5.19
18,Black,Empress HT A1,0.3,22.06166667,8.801676766,0.335,64.40833333,-0.453333333,6.843333333,37.66,-0.45,-4.48
16,Black,Empress HT A1,0.3,22.06166667,8.801676766,0.335,64.40833333,-0.453333333,6.843333333,37.67,-0.47,-4.47
14,Black,Empress HT A1,0.3,22.06166667,8.801676766,0.335,64.40833333,-0.453333333,6.843333333,37.69,-0.45,-4.49
1452,Black,Empress LT A3,0.3,22.06166667,8.801676766,0.335,64.305,2.135,14.82,37.75,-0.67,-3.95
507,Black,Empress HT A3,0.3,22.06166667,8.801676766,0.335,61.71,1.511666667,13.41833333,37.77,-0.58,-3.18
509,Black,Empress HT A3,0.3,22.06166667,8.801676766,0.335,61.71,1.511666667,13.41833333,37.77,-0.58,-3.16
1448,Black,Empress LT A3,0.3,22.06166667,8.801676766,0.335,64.305,2.135,14.82,37.77,-0.64,-3.95
505,Black,Empress HT A3,0.3,22.06166667,8.801676766,0.335,61.71,1.511666667,13.41833333,37.78,-0.59,-3.15
17,Black,Empress HT A1,0.3,22.06166667,8.801676766,0.335,64.40833333,-0.453333333,6.843333333,37.81,-0.46,-4.52
6,Black,Empress HT A1,0.3,22.06166667,8.801676766,0.335,64.40833333,-0.453333333,6.843333333,37.83,-0.47,-5.82
15,Black,Empress HT A1,0.3,22.06166667,8.801676766,0.335,64.40833333,-0.453333333,6.843333333,37.83,-0.46,-4.54
4,Black,Empress HT A1,0.3,22.06166667,8.801676766,0.335,64.40833333,-0.453333333,6.843333333,37.87,-0.49,-5.87
13,Black,Empress HT A1,0.3,22.06166667,8.801676766,0.335,64.40833333,-0.453333333,6.843333333,37.87,-0.45,-4.51
1443,Black,Empress LT A3,0.3,22.06166667,8.801676766,0.335,64.305,2.135,14.82,37.89,-0.59,-3.96
1445,Black,Empress LT A3,0.3,22.06166667,8.801676766,0.335,64.305,2.135,14.82,37.9,-0.61,-3.93
501,Black,Empress HT A3,0.3,22.06166667,8.801676766,0.335,61.71,1.511666667,13.41833333,37.92,-0.7,-3.9
1459,Black,Empress LT A3,0.3,22.06166667,8.801676766,0.335,64.305,2.135,14.82,37.92,-0.48,-4.29
2,Black,Empress HT A1,0.3,22.06166667,8.801676766,0.335,64.40833333,-0.453333333,6.843333333,37.93,-0.48,-5.95
499,Black,Empress HT A3,0.3,22.06166667,8.801676766,0.335,61.71,1.511666667,13.41833333,37.93,-0.67,-3.92
1463,Black,Empress LT A3,0.3,22.06166667,8.801676766,0.335,64.305,2.135,14.82,37.93,-0.47,-4.31
5,Black,Empress HT A1,0.3,22.06166667,8.801676766,0.335,64.40833333,-0.453333333,6.843333333,37.94,-0.48,-5.92
1450,Black,Empress LT A3,0.3,22.06166667,8.801676766,0.335,64.305,2.135,14.82,37.94,-0.58,-3.9
3,Black,Empress HT A1,0.3,22.06166667,8.801676766,0.335,64.40833333,-0.453333333,6.843333333,37.98,-0.48,-5.97
1441,Black,Empress LT A3,0.3,22.06166667,8.801676766,0.335,64.305,2.135,14.82,37.99,-0.58,-3.92
1,Black,Empress HT A1,0.3,22.06166667,8.801676766,0.335,64.40833333,-0.453333333,6.843333333,38.03,-0.49,-6.03
503,Black,Empress HT A3,0.3,22.06166667,8.801676766,0.335,61.71,1.511666667,13.41833333,38.05,-0.65,-3.86
1458,Black,Empress LT A3,0.3,22.06166667,8.801676766,0.335,64.305,2.135,14.82,38.17,-0.66,-3.93
1456,Black,Empress LT A3,0.3,22.06166667,8.801676766,0.335,64.305,2.135,14.82,38.2,-0.66,-3.96
1454,Black,Empress LT A3,0.3,22.06166667,8.801676766,0.335,64.305,2.135,14.82,38.22,-0.67,-3.96
1451,Black,Empress LT A3,0.3,22.06166667,8.801676766,0.335,64.305,2.135,14.82,38.29,-0.61,-3.93
1447,Black,Empress LT A3,0.3,22.06166667,8.801676766,0.335,64.305,2.135,14.82,38.3,-0.62,-3.9
1449,Black,Empress LT A3,0.3,22.06166667,8.801676766,0.335,64.305,2.135,14.82,38.3,-0.63,-3.92
485,Black,Empress HT A3,0.3,22.06166667,8.801676766,0.335,61.71,1.511666667,13.41833333,38.47,-0.65,-4.77
483,Black,Empress HT A3,0.3,22.06166667,8.801676766,0.335,61.71,1.511666667,13.41833333,38.49,-0.63,-4.78
481,Black,Empress HT A3,0.3,22.06166667,8.801676766,0.335,61.71,1.511666667,13.41833333,38.5,-0.63,-4.81
497,Black,Empress HT A3,0.3,22.06166667,8.801676766,0.335,61.71,1.511666667,13.41833333,38.53,-0.6,-4.42
495,Black,Empress HT A3,0.3,22.06166667,8.801676766,0.335,61.71,1.511666667,13.41833333,38.54,-0.6,-4.44
493,Black,Empress HT A3,0.3,22.06166667,8.801676766,0.335,61.71,1.511666667,13.41833333,38.56,-0.61,-4.43
1457,Black,Empress LT A3,0.3,22.06166667,8.801676766,0.335,64.305,2.135,14.82,38.82,-0.65,-3.87
1455,Black,Empress LT A3,0.3,22.06166667,8.801676766,0.335,64.305,2.135,14.82,38.84,-0.64,-3.9
1453,Black,Empress LT A3,0.3,22.06166667,8.801676766,0.335,64.305,2.135,14.82,38.86,-0.65,-3.89
30,Black,Empress HT A1,0.3,22.06166667,8.801676766,0.335,64.40833333,-0.453333333,6.843333333,39.13,-0.5,-5.42
28,Black,Empress HT A1,0.3,22.06166667,8.801676766,0.335,64.40833333,-0.453333333,6.843333333,39.15,-0.5,-5.46
26,Black,Empress HT A1,0.3,22.06166667,8.801676766,0.335,64.40833333,-0.453333333,6.843333333,39.22,-0.47,-5.53
29,Black,Empress HT A1,0.3,22.06166667,8.801676766,0.335,64.40833333,-0.453333333,6.843333333,39.74,-0.47,-5.37
27,Black,Empress HT A1,0.3,22.06166667,8.801676766,0.335,64.40833333,-0.453333333,6.843333333,39.77,-0.45,-5.42
25,Black,Empress HT A1,0.3,22.06166667,8.801676766,0.335,64.40833333,-0.453333333,6.843333333,39.85,-0.46,-5.47
970,Black,Empress LT A1,0.3,22.06166667,8.801676766,0.335,71.29166667,0.996666667,10.87166667,41.72,-0.82,-5.13
968,Black,Empress LT A1,0.3,22.06166667,8.801676766,0.335,71.29166667,0.996666667,10.87166667,41.73,-0.81,-5.14
972,Black,Empress LT A1,0.3,22.06166667,8.801676766,0.335,71.29166667,0.996666667,10.87166667,41.73,-0.82,-5.09
978,Black,Empress LT A1,0.3,22.06166667,8.801676766,0.335,71.29166667,0.996666667,10.87166667,42.19,-0.84,-4.9
976,Black,Empress LT A1,0.3,22.06166667,8.801676766,0.335,71.29166667,0.996666667,10.87166667,42.2,-0.86,-4.93
974,Black,Empress LT A1,0.3,22.06166667,8.801676766,0.335,71.29166667,0.996666667,10.87166667,42.23,-0.83,-4.95
971,Black,Empress LT A1,0.3,22.06166667,8.801676766,0.335,71.29166667,0.996666667,10.87166667,42.24,-0.8,-5.08
969,Black,Empress LT A1,0.3,22.06166667,8.801676766,0.335,71.29166667,0.996666667,10.87166667,42.25,-0.8,-5.09
967,Black,Empress LT A1,0.3,22.06166667,8.801676766,0.335,71.29166667,0.996666667,10.87166667,42.26,-0.8,-5.11
1482,Black,Empress LT A3,0.5,22.06166667,8.801676766,0.335,64.305,2.135,14.82,42.34,-0.93,-1.43
1478,Black,Empress LT A3,0.5,22.06166667,8.801676766,0.335,64.305,2.135,14.82,42.37,-0.91,-1.43
1480,Black,Empress LT A3,0.5,22.06166667,8.801676766,0.335,64.305,2.135,14.82,42.37,-0.93,-1.42
1500,Black,Empress LT A3,0.5,22.06166667,8.801676766,0.335,64.305,2.135,14.82,42.38,-0.95,-1.78
1498,Black,Empress LT A3,0.5,22.06166667,8.801676766,0.335,64.305,2.135,14.82,42.43,-0.93,-1.77
977,Black,Empress LT A1,0.3,22.06166667,8.801676766,0.335,71.29166667,0.996666667,10.87166667,42.46,-0.84,-4.94
975,Black,Empress LT A1,0.3,22.06166667,8.801676766,0.335,71.29166667,0.996666667,10.87166667,42.48,-0.84,-4.96
973,Black,Empress LT A1,0.3,22.06166667,8.801676766,0.335,71.29166667,0.996666667,10.87166667,42.5,-0.85,-5
1496,Black,Empress LT A3,0.5,22.06166667,8.801676766,0.335,64.305,2.135,14.82,42.51,-0.91,-1.79
522,Black,Empress HT A3,0.5,22.06166667,8.801676766,0.335,61.71,1.511666667,13.41833333,42.56,-0.88,-3.3
520,Black,Empress HT A3,0.5,22.06166667,8.801676766,0.335,61.71,1.511666667,13.41833333,42.57,-0.88,-3.3
984,Black,Empress LT A1,0.3,22.06166667,8.801676766,0.335,71.29166667,0.996666667,10.87166667,42.57,-0.74,-4.37
1488,Black,Empress LT A3,0.5,22.06166667,8.801676766,0.335,64.305,2.135,14.82,42.58,-0.95,-1.66
518,Black,Empress HT A3,0.5,22.06166667,8.801676766,0.335,61.71,1.511666667,13.41833333,42.59,-0.9,-3.29
980,Black,Empress LT A1,0.3,22.06166667,8.801676766,0.335,71.29166667,0.996666667,10.87166667,42.59,-0.72,-4.41
982,Black,Empress LT A1,0.3,22.06166667,8.801676766,0.335,71.29166667,0.996666667,10.87166667,42.59,-0.71,-4.38
1486,Black,Empress LT A3,0.5,22.06166667,8.801676766,0.335,64.305,2.135,14.82,42.59,-0.94,-1.67
42,Black,Empress HT A1,0.5,22.06166667,8.801676766,0.335,64.40833333,-0.453333333,6.843333333,42.6,-0.88,-5.11
1484,Black,Empress LT A3,0.5,22.06166667,8.801676766,0.335,64.305,2.135,14.82,42.61,-0.93,-1.67
40,Black,Empress HT A1,0.5,22.06166667,8.801676766,0.335,64.40833333,-0.453333333,6.843333333,42.66,-0.87,-5.13
981,Black,Empress LT A1,0.3,22.06166667,8.801676766,0.335,71.29166667,0.996666667,10.87166667,42.68,-0.73,-4.45
983,Black,Empress LT A1,0.3,22.06166667,8.801676766,0.335,71.29166667,0.996666667,10.87166667,42.68,-0.72,-4.45
979,Black,Empress LT A1,0.3,22.06166667,8.801676766,0.335,71.29166667,0.996666667,10.87166667,42.71,-0.73,-4.48
1494,Black,Empress LT A3,0.5,22.06166667,8.801676766,0.335,64.305,2.135,14.82,42.71,-0.97,-1.9
1492,Black,Empress LT A3,0.5,22.06166667,8.801676766,0.335,64.305,2.135,14.82,42.75,-0.97,-1.89
38,Black,Empress HT A1,0.5,22.06166667,8.801676766,0.335,64.40833333,-0.453333333,6.843333333,42.77,-0.85,-5.16
1479,Black,Empress LT A3,0.5,22.06166667,8.801676766,0.335,64.305,2.135,14.82,42.8,-0.87,-1.42
1490,Black,Empress LT A3,0.5,22.06166667,8.801676766,0.335,64.305,2.135,14.82,42.81,-0.94,-1.92
1477,Black,Empress LT A3,0.5,22.06166667,8.801676766,0.335,64.305,2.135,14.82,42.82,-0.89,-1.42
540,Black,Empress HT A3,0.5,22.06166667,8.801676766,0.335,61.71,1.511666667,13.41833333,42.84,-0.9,-2.76
519,Black,Empress HT A3,0.5,22.06166667,8.801676766,0.335,61.71,1.511666667,13.41833333,42.87,-0.86,-3.34
521,Black,Empress HT A3,0.5,22.06166667,8.801676766,0.335,61.71,1.511666667,13.41833333,42.87,-0.87,-3.33
517,Black,Empress HT A3,0.5,22.06166667,8.801676766,0.335,61.71,1.511666667,13.41833333,42.88,-0.87,-3.33
1481,Black,Empress LT A3,0.5,22.06166667,8.801676766,0.335,64.305,2.135,14.82,42.98,-0.8,-1.37
41,Black,Empress HT A1,0.5,22.06166667,8.801676766,0.335,64.40833333,-0.453333333,6.843333333,43,-0.86,-5.11
39,Black,Empress HT A1,0.5,22.06166667,8.801676766,0.335,64.40833333,-0.453333333,6.843333333,43.04,-0.85,-5.15
1476,Black,Empress LT A3,0.5,22.06166667,8.801676766,0.335,64.305,2.135,14.82,43.05,-1,-2.06
536,Black,Empress HT A3,0.5,22.06166667,8.801676766,0.335,61.71,1.511666667,13.41833333,43.06,-0.83,-2.66
538,Black,Empress HT A3,0.5,22.06166667,8.801676766,0.335,61.71,1.511666667,13.41833333,43.06,-0.83,-2.69
1472,Black,Empress LT A3,0.5,22.06166667,8.801676766,0.335,64.305,2.135,14.82,43.06,-1,-2.09
1474,Black,Empress LT A3,0.5,22.06166667,8.801676766,0.335,64.305,2.135,14.82,43.06,-0.99,-2.08
1487,Black,Empress LT A3,0.5,22.06166667,8.801676766,0.335,64.305,2.135,14.82,43.06,-0.9,-1.64
1485,Black,Empress LT A3,0.5,22.06166667,8.801676766,0.335,64.305,2.135,14.82,43.07,-0.89,-1.63
37,Black,Empress HT A1,0.5,22.06166667,8.801676766,0.335,64.40833333,-0.453333333,6.843333333,43.1,-0.86,-5.19
1483,Black,Empress LT A3,0.5,22.06166667,8.801676766,0.335,64.305,2.135,14.82,43.1,-0.91,-1.63
535,Black,Empress HT A3,0.5,22.06166667,8.801676766,0.335,61.71,1.511666667,13.41833333,43.18,-0.82,-2.72
537,Black,Empress HT A3,0.5,22.06166667,8.801676766,0.335,61.71,1.511666667,13.41833333,43.18,-0.82,-2.73
539,Black,Empress HT A3,0.5,22.06166667,8.801676766,0.335,61.71,1.511666667,13.41833333,43.19,-0.84,-2.73
534,Black,Empress HT A3,0.5,22.06166667,8.801676766,0.335,61.71,1.511666667,13.41833333,43.24,-0.85,-3.05
530,Black,Empress HT A3,0.5,22.06166667,8.801676766,0.335,61.71,1.511666667,13.41833333,43.26,-0.85,-3.05
532,Black,Empress HT A3,0.5,22.06166667,8.801676766,0.335,61.71,1.511666667,13.41833333,43.26,-0.86,-3.02
990,Black,Empress LT A1,0.3,22.06166667,8.801676766,0.335,71.29166667,0.996666667,10.87166667,43.26,-0.76,-4.01
986,Black,Empress LT A1,0.3,22.06166667,8.801676766,0.335,71.29166667,0.996666667,10.87166667,43.27,-0.75,-4.01
988,Black,Empress LT A1,0.3,22.06166667,8.801676766,0.335,71.29166667,0.996666667,10.87166667,43.27,-0.76,-4.01
985,Black,Empress LT A1,0.3,22.06166667,8.801676766,0.335,71.29166667,0.996666667,10.87166667,43.36,-0.76,-4.1
987,Black,Empress LT A1,0.3,22.06166667,8.801676766,0.335,71.29166667,0.996666667,10.87166667,43.36,-0.75,-4.08
989,Black,Empress LT A1,0.3,22.06166667,8.801676766,0.335,71.29166667,0.996666667,10.87166667,43.36,-0.76,-4.07
1475,Black,Empress LT A3,0.5,22.06166667,8.801676766,0.335,64.305,2.135,14.82,43.36,-0.97,-2.08
1473,Black,Empress LT A3,0.5,22.06166667,8.801676766,0.335,64.305,2.135,14.82,43.37,-0.96,-2.1
1471,Black,Empress LT A3,0.5,22.06166667,8.801676766,0.335,64.305,2.135,14.82,43.39,-0.97,-2.1
529,Black,Empress HT A3,0.5,22.06166667,8.801676766,0.335,61.71,1.511666667,13.41833333,43.4,-0.85,-3.1
531,Black,Empress HT A3,0.5,22.06166667,8.801676766,0.335,61.71,1.511666667,13.41833333,43.4,-0.83,-3.09
533,Black,Empress HT A3,0.5,22.06166667,8.801676766,0.335,61.71,1.511666667,13.41833333,43.4,-0.85,-3.07
1499,Black,Empress LT A3,0.5,22.06166667,8.801676766,0.335,64.305,2.135,14.82,43.44,-0.88,-1.74
1497,Black,Empress LT A3,0.5,22.06166667,8.801676766,0.335,64.305,2.135,14.82,43.48,-0.86,-1.74
54,Black,Empress HT A1,0.5,22.06166667,8.801676766,0.335,64.40833333,-0.453333333,6.843333333,43.5,-0.85,-5.64
52,Black,Empress HT A1,0.5,22.06166667,8.801676766,0.335,64.40833333,-0.453333333,6.843333333,43.53,-0.86,-5.67
1495,Black,Empress LT A3,0.5,22.06166667,8.801676766,0.335,64.305,2.135,14.82,43.56,-0.88,-1.72
50,Black,Empress HT A1,0.5,22.06166667,8.801676766,0.335,64.40833333,-0.453333333,6.843333333,43.58,-0.85,-5.69
1493,Black,Empress LT A3,0.5,22.06166667,8.801676766,0.335,64.305,2.135,14.82,43.65,-0.93,-1.91
1491,Black,Empress LT A3,0.5,22.06166667,8.801676766,0.335,64.305,2.135,14.82,43.67,-0.92,-1.92
1489,Black,Empress LT A3,0.5,22.06166667,8.801676766,0.335,64.305,2.135,14.82,43.72,-0.92,-1.92
48,Black,Empress HT A1,0.5,22.06166667,8.801676766,0.335,64.40833333,-0.453333333,6.843333333,43.75,-0.93,-6.28
966,Black,Empress LT A1,0.3,22.06166667,8.801676766,0.335,71.29166667,0.996666667,10.87166667,43.79,-0.8,-4.59
964,Black,Empress LT A1,0.3,22.06166667,8.801676766,0.335,71.29166667,0.996666667,10.87166667,43.8,-0.81,-4.61
962,Black,Empress LT A1,0.3,22.06166667,8.801676766,0.335,71.29166667,0.996666667,10.87166667,43.81,-0.79,-4.63
46,Black,Empress HT A1,0.5,22.06166667,8.801676766,0.335,64.40833333,-0.453333333,6.843333333,43.88,-0.95,-6.35
965,Black,Empress LT A1,0.3,22.06166667,8.801676766,0.335,71.29166667,0.996666667,10.87166667,43.92,-0.79,-4.66
963,Black,Empress LT A1,0.3,22.06166667,8.801676766,0.335,71.29166667,0.996666667,10.87166667,43.94,-0.81,-4.67
961,Black,Empress LT A1,0.3,22.06166667,8.801676766,0.335,71.29166667,0.996666667,10.87166667,43.96,-0.81,-4.69
44,Black,Empress HT A1,0.5,22.06166667,8.801676766,0.335,64.40833333,-0.453333333,6.843333333,44.04,-0.96,-6.41
53,Black,Empress HT A1,0.5,22.06166667,8.801676766,0.335,64.40833333,-0.453333333,6.843333333,44.12,-0.8,-5.52
51,Black,Empress HT A1,0.5,22.06166667,8.801676766,0.335,64.40833333,-0.453333333,6.843333333,44.16,-0.81,-5.55
49,Black,Empress HT A1,0.5,22.06166667,8.801676766,0.335,64.40833333,-0.453333333,6.843333333,44.22,-0.8,-5.57
47,Black,Empress HT A1,0.5,22.06166667,8.801676766,0.335,64.40833333,-0.453333333,6.843333333,44.28,-0.93,-6.27
512,Black,Empress HT A3,0.5,22.06166667,8.801676766,0.335,61.71,1.511666667,13.41833333,44.32,-0.95,-3.39
514,Black,Empress HT A3,0.5,22.06166667,8.801676766,0.335,61.71,1.511666667,13.41833333,44.36,-0.96,-3.4
516,Black,Empress HT A3,0.5,22.06166667,8.801676766,0.335,61.71,1.511666667,13.41833333,44.38,-0.97,-3.42
45,Black,Empress HT A1,0.5,22.06166667,8.801676766,0.335,64.40833333,-0.453333333,6.843333333,44.4,-0.92,-6.33
524,Black,Empress HT A3,0.5,22.06166667,8.801676766,0.335,61.71,1.511666667,13.41833333,44.41,-0.89,-3.43
526,Black,Empress HT A3,0.5,22.06166667,8.801676766,0.335,61.71,1.511666667,13.41833333,44.41,-0.87,-3.45
528,Black,Empress HT A3,0.5,22.06166667,8.801676766,0.335,61.71,1.511666667,13.41833333,44.42,-0.88,-3.42
511,Black,Empress HT A3,0.5,22.06166667,8.801676766,0.335,61.71,1.511666667,13.41833333,44.46,-0.94,-3.44
513,Black,Empress HT A3,0.5,22.06166667,8.801676766,0.335,61.71,1.511666667,13.41833333,44.49,-0.95,-3.44
515,Black,Empress HT A3,0.5,22.06166667,8.801676766,0.335,61.71,1.511666667,13.41833333,44.53,-0.95,-3.45
523,Black,Empress HT A3,0.5,22.06166667,8.801676766,0.335,61.71,1.511666667,13.41833333,44.6,-0.87,-3.46
525,Black,Empress HT A3,0.5,22.06166667,8.801676766,0.335,61.71,1.511666667,13.41833333,44.61,-0.87,-3.47
527,Black,Empress HT A3,0.5,22.06166667,8.801676766,0.335,61.71,1.511666667,13.41833333,44.61,-0.89,-3.45
43,Black,Empress HT A1,0.5,22.06166667,8.801676766,0.335,64.40833333,-0.453333333,6.843333333,44.66,-0.93,-6.45
36,Black,Empress HT A1,0.5,22.06166667,8.801676766,0.335,64.40833333,-0.453333333,6.843333333,45.38,-0.9,-5.25
34,Black,Empress HT A1,0.5,22.06166667,8.801676766,0.335,64.40833333,-0.453333333,6.843333333,45.39,-0.9,-5.26
32,Black,Empress HT A1,0.5,22.06166667,8.801676766,0.335,64.40833333,-0.453333333,6.843333333,45.41,-0.92,-5.26
33,Black,Empress HT A1,0.5,22.06166667,8.801676766,0.335,64.40833333,-0.453333333,6.843333333,45.71,-0.89,-5.27
35,Black,Empress HT A1,0.5,22.06166667,8.801676766,0.335,64.40833333,-0.453333333,6.843333333,45.71,-0.89,-5.25
31,Black,Empress HT A1,0.5,22.06166667,8.801676766,0.335,64.40833333,-0.453333333,6.843333333,45.75,-0.89,-5.29
60,Black,Empress HT A1,0.5,22.06166667,8.801676766,0.335,64.40833333,-0.453333333,6.843333333,45.87,-0.96,-5.69
58,Black,Empress HT A1,0.5,22.06166667,8.801676766,0.335,64.40833333,-0.453333333,6.843333333,45.9,-0.96,-5.73
56,Black,Empress HT A1,0.5,22.06166667,8.801676766,0.335,64.40833333,-0.453333333,6.843333333,45.93,-0.97,-5.74
90,Black,Empress HT A1,0.7,22.06166667,8.801676766,0.335,64.40833333,-0.453333333,6.843333333,45.98,-1.09,-4.38
66,Black,Empress HT A1,0.7,22.06166667,8.801676766,0.335,64.40833333,-0.453333333,6.843333333,46.04,-1.09,-4.95
88,Black,Empress HT A1,0.7,22.06166667,8.801676766,0.335,64.40833333,-0.453333333,6.843333333,46.05,-1.09,-4.44
62,Black,Empress HT A1,0.7,22.06166667,8.801676766,0.335,64.40833333,-0.453333333,6.843333333,46.09,-1.11,-4.98
84,Black,Empress HT A1,0.7,22.06166667,8.801676766,0.335,64.40833333,-0.453333333,6.843333333,46.1,-1.06,-3.71
564,Black,Empress HT A3,0.7,22.06166667,8.801676766,0.335,61.71,1.511666667,13.41833333,46.13,-1.18,-2.41
86,Black,Empress HT A1,0.7,22.06166667,8.801676766,0.335,64.40833333,-0.453333333,6.843333333,46.14,-1.07,-4.49
558,Black,Empress HT A3,0.7,22.06166667,8.801676766,0.335,61.71,1.511666667,13.41833333,46.14,-1.23,-2.56
562,Black,Empress HT A3,0.7,22.06166667,8.801676766,0.335,61.71,1.511666667,13.41833333,46.14,-1.18,-2.43
64,Black,Empress HT A1,0.7,22.06166667,8.801676766,0.335,64.40833333,-0.453333333,6.843333333,46.15,-1.08,-4.91
560,Black,Empress HT A3,0.7,22.06166667,8.801676766,0.335,61.71,1.511666667,13.41833333,46.15,-1.19,-2.43
82,Black,Empress HT A1,0.7,22.06166667,8.801676766,0.335,64.40833333,-0.453333333,6.843333333,46.16,-1.06,-3.73
556,Black,Empress HT A3,0.7,22.06166667,8.801676766,0.335,61.71,1.511666667,13.41833333,46.17,-1.21,-2.58
552,Black,Empress HT A3,0.7,22.06166667,8.801676766,0.335,61.71,1.511666667,13.41833333,46.2,-1.23,-2.41
550,Black,Empress HT A3,0.7,22.06166667,8.801676766,0.335,61.71,1.511666667,13.41833333,46.22,-1.24,-2.41
554,Black,Empress HT A3,0.7,22.06166667,8.801676766,0.335,61.71,1.511666667,13.41833333,46.22,-1.21,-2.59
80,Black,Empress HT A1,0.7,22.06166667,8.801676766,0.335,64.40833333,-0.453333333,6.843333333,46.23,-1.05,-3.77
59,Black,Empress HT A1,0.5,22.06166667,8.801676766,0.335,64.40833333,-0.453333333,6.843333333,46.26,-0.92,-5.68
548,Black,Empress HT A3,0.7,22.06166667,8.801676766,0.335,61.71,1.511666667,13.41833333,46.26,-1.23,-2.42
55,Black,Empress HT A1,0.5,22.06166667,8.801676766,0.335,64.40833333,-0.453333333,6.843333333,46.34,-0.92,-5.74
72,Black,Empress HT A1,0.7,22.06166667,8.801676766,0.335,64.40833333,-0.453333333,6.843333333,46.35,-1.01,-4.14
57,Black,Empress HT A1,0.5,22.06166667,8.801676766,0.335,64.40833333,-0.453333333,6.843333333,46.36,-0.88,-5.69
68,Black,Empress HT A1,0.7,22.06166667,8.801676766,0.335,64.40833333,-0.453333333,6.843333333,46.37,-1,-4.15
70,Black,Empress HT A1,0.7,22.06166667,8.801676766,0.335,64.40833333,-0.453333333,6.843333333,46.37,-1.01,-4.11
83,Black,Empress HT A1,0.7,22.06166667,8.801676766,0.335,64.40833333,-0.453333333,6.843333333,46.45,-1.04,-3.75
65,Black,Empress HT A1,0.7,22.06166667,8.801676766,0.335,64.40833333,-0.453333333,6.843333333,46.46,-1.08,-4.93
568,Black,Empress HT A3,0.7,22.06166667,8.801676766,0.335,61.71,1.511666667,13.41833333,46.46,-1.2,-2.57
570,Black,Empress HT A3,0.7,22.06166667,8.801676766,0.335,61.71,1.511666667,13.41833333,46.47,-1.22,-2.54
63,Black,Empress HT A1,0.7,22.06166667,8.801676766,0.335,64.40833333,-0.453333333,6.843333333,46.48,-1.09,-4.96
566,Black,Empress HT A3,0.7,22.06166667,8.801676766,0.335,61.71,1.511666667,13.41833333,46.48,-1.21,-2.57
81,Black,Empress HT A1,0.7,22.06166667,8.801676766,0.335,64.40833333,-0.453333333,6.843333333,46.5,-1.04,-3.77
61,Black,Empress HT A1,0.7,22.06166667,8.801676766,0.335,64.40833333,-0.453333333,6.843333333,46.53,-1.08,-4.99
71,Black,Empress HT A1,0.7,22.06166667,8.801676766,0.335,64.40833333,-0.453333333,6.843333333,46.56,-1,-4.19
69,Black,Empress HT A1,0.7,22.06166667,8.801676766,0.335,64.40833333,-0.453333333,6.843333333,46.57,-1.01,-4.19
67,Black,Empress HT A1,0.7,22.06166667,8.801676766,0.335,64.40833333,-0.453333333,6.843333333,46.59,-1,-4.22
79,Black,Empress HT A1,0.7,22.06166667,8.801676766,0.335,64.40833333,-0.453333333,6.843333333,46.62,-1.04,-3.85
546,Black,Empress HT A3,0.7,22.06166667,8.801676766,0.335,61.71,1.511666667,13.41833333,46.66,-1.29,-3.07
544,Black,Empress HT A3,0.7,22.06166667,8.801676766,0.335,61.71,1.511666667,13.41833333,46.68,-1.29,-3.06
542,Black,Empress HT A3,0.7,22.06166667,8.801676766,0.335,61.71,1.511666667,13.41833333,46.7,-1.28,-3.07
89,Black,Empress HT A1,0.7,22.06166667,8.801676766,0.335,64.40833333,-0.453333333,6.843333333,46.73,-1.06,-4.35
87,Black,Empress HT A1,0.7,22.06166667,8.801676766,0.335,64.40833333,-0.453333333,6.843333333,46.79,-1.06,-4.41
85,Black,Empress HT A1,0.7,22.06166667,8.801676766,0.335,64.40833333,-0.453333333,6.843333333,46.93,-1.05,-4.47
78,Black,Empress HT A1,0.7,22.06166667,8.801676766,0.335,64.40833333,-0.453333333,6.843333333,47.11,-1.1,-4.24
76,Black,Empress HT A1,0.7,22.06166667,8.801676766,0.335,64.40833333,-0.453333333,6.843333333,47.13,-1.11,-4.27
74,Black,Empress HT A1,0.7,22.06166667,8.801676766,0.335,64.40833333,-0.453333333,6.843333333,47.19,-1.11,-4.29
551,Black,Empress HT A3,0.7,22.06166667,8.801676766,0.335,61.71,1.511666667,13.41833333,47.21,-1.17,-2.33
549,Black,Empress HT A3,0.7,22.06166667,8.801676766,0.335,61.71,1.511666667,13.41833333,47.23,-1.16,-2.34
547,Black,Empress HT A3,0.7,22.06166667,8.801676766,0.335,61.71,1.511666667,13.41833333,47.27,-1.17,-2.36
557,Black,Empress HT A3,0.7,22.06166667,8.801676766,0.335,61.71,1.511666667,13.41833333,47.43,-1.15,-2.51
555,Black,Empress HT A3,0.7,22.06166667,8.801676766,0.335,61.71,1.511666667,13.41833333,47.44,-1.15,-2.51
77,Black,Empress HT A1,0.7,22.06166667,8.801676766,0.335,64.40833333,-0.453333333,6.843333333,47.45,-1.09,-4.29
553,Black,Empress HT A3,0.7,22.06166667,8.801676766,0.335,61.71,1.511666667,13.41833333,47.46,-1.15,-2.53
563,Black,Empress HT A3,0.7,22.06166667,8.801676766,0.335,61.71,1.511666667,13.41833333,47.46,-1.11,-2.29
559,Black,Empress HT A3,0.7,22.06166667,8.801676766,0.335,61.71,1.511666667,13.41833333,47.48,-1.12,-2.32
561,Black,Empress HT A3,0.7,22.06166667,8.801676766,0.335,61.71,1.511666667,13.41833333,47.48,-1.12,-2.3
75,Black,Empress HT A1,0.7,22.06166667,8.801676766,0.335,64.40833333,-0.453333333,6.843333333,47.49,-1.09,-4.32
73,Black,Empress HT A1,0.7,22.06166667,8.801676766,0.335,64.40833333,-0.453333333,6.843333333,47.55,-1.09,-4.35
545,Black,Empress HT A3,0.7,22.06166667,8.801676766,0.335,61.71,1.511666667,13.41833333,47.67,-1.24,-2.96
567,Black,Empress HT A3,0.7,22.06166667,8.801676766,0.335,61.71,1.511666667,13.41833333,47.67,-1.14,-2.47
565,Black,Empress HT A3,0.7,22.06166667,8.801676766,0.335,61.71,1.511666667,13.41833333,47.68,-1.15,-2.48
543,Black,Empress HT A3,0.7,22.06166667,8.801676766,0.335,61.71,1.511666667,13.41833333,47.69,-1.23,-2.98
569,Black,Empress HT A3,0.7,22.06166667,8.801676766,0.335,61.71,1.511666667,13.41833333,47.69,-1.14,-2.45
541,Black,Empress HT A3,0.7,22.06166667,8.801676766,0.335,61.71,1.511666667,13.41833333,47.72,-1.23,-2.99
1006,Black,Empress LT A1,0.5,22.06166667,8.801676766,0.335,71.29166667,0.996666667,10.87166667,47.96,-1.06,-3.91
1008,Black,Empress LT A1,0.5,22.06166667,8.801676766,0.335,71.29166667,0.996666667,10.87166667,47.96,-1.05,-3.92
1004,Black,Empress LT A1,0.5,22.06166667,8.801676766,0.335,71.29166667,0.996666667,10.87166667,47.97,-1.07,-3.91
1000,Black,Empress LT A1,0.5,22.06166667,8.801676766,0.335,71.29166667,0.996666667,10.87166667,48.05,-1.07,-4.03
1002,Black,Empress LT A1,0.5,22.06166667,8.801676766,0.335,71.29166667,0.996666667,10.87166667,48.05,-1.07,-4.03
998,Black,Empress LT A1,0.5,22.06166667,8.801676766,0.335,71.29166667,0.996666667,10.87166667,48.06,-1.06,-4.04
1518,Black,Empress LT A3,0.7,22.06166667,8.801676766,0.335,64.305,2.135,14.82,48.16,-1.03,0.15
1007,Black,Empress LT A1,0.5,22.06166667,8.801676766,0.335,71.29166667,0.996666667,10.87166667,48.17,-1.05,-3.97
1003,Black,Empress LT A1,0.5,22.06166667,8.801676766,0.335,71.29166667,0.996666667,10.87166667,48.18,-1.06,-3.98
1005,Black,Empress LT A1,0.5,22.06166667,8.801676766,0.335,71.29166667,0.996666667,10.87166667,48.18,-1.05,-3.97
1516,Black,Empress LT A3,0.7,22.06166667,8.801676766,0.335,64.305,2.135,14.82,48.22,-1.02,0.14
997,Black,Empress LT A1,0.5,22.06166667,8.801676766,0.335,71.29166667,0.996666667,10.87166667,48.26,-1.04,-4.11
1001,Black,Empress LT A1,0.5,22.06166667,8.801676766,0.335,71.29166667,0.996666667,10.87166667,48.26,-1.07,-4.09
1514,Black,Empress LT A3,0.7,22.06166667,8.801676766,0.335,64.305,2.135,14.82,48.26,-1.02,0.1
999,Black,Empress LT A1,0.5,22.06166667,8.801676766,0.335,71.29166667,0.996666667,10.87166667,48.27,-1.07,-4.1
1517,Black,Empress LT A3,0.7,22.06166667,8.801676766,0.335,64.305,2.135,14.82,48.35,-1.01,0.07
1513,Black,Empress LT A3,0.7,22.06166667,8.801676766,0.335,64.305,2.135,14.82,48.45,-1.02,0.02
1515,Black,Empress LT A3,0.7,22.06166667,8.801676766,0.335,64.305,2.135,14.82,48.48,-0.97,0.07
994,Black,Empress LT A1,0.5,22.06166667,8.801676766,0.335,71.29166667,0.996666667,10.87166667,48.5,-1.11,-4.63
996,Black,Empress LT A1,0.5,22.06166667,8.801676766,0.335,71.29166667,0.996666667,10.87166667,48.5,-1.11,-4.62
992,Black,Empress LT A1,0.5,22.06166667,8.801676766,0.335,71.29166667,0.996666667,10.87166667,48.52,-1.11,-4.66
993,Black,Empress LT A1,0.5,22.06166667,8.801676766,0.335,71.29166667,0.996666667,10.87166667,48.59,-1.15,-4.76
995,Black,Empress LT A1,0.5,22.06166667,8.801676766,0.335,71.29166667,0.996666667,10.87166667,48.71,-1.1,-4.68
991,Black,Empress LT A1,0.5,22.06166667,8.801676766,0.335,71.29166667,0.996666667,10.87166667,48.74,-1.1,-4.71
1512,Black,Empress LT A3,0.7,22.06166667,8.801676766,0.335,64.305,2.135,14.82,48.75,-1.05,-0.11
1510,Black,Empress LT A3,0.7,22.06166667,8.801676766,0.335,64.305,2.135,14.82,48.79,-1.03,-0.14
1511,Black,Empress LT A3,0.7,22.06166667,8.801676766,0.335,64.305,2.135,14.82,48.85,-1.06,-0.19
1506,Black,Empress LT A3,0.7,22.06166667,8.801676766,0.335,64.305,2.135,14.82,48.91,-1.13,-0.46
1509,Black,Empress LT A3,0.7,22.06166667,8.801676766,0.335,64.305,2.135,14.82,48.91,-1.05,-0.2
1508,Black,Empress LT A3,0.7,22.06166667,8.801676766,0.335,64.305,2.135,14.82,48.92,-1.04,-0.14
1504,Black,Empress LT A3,0.7,22.06166667,8.801676766,0.335,64.305,2.135,14.82,48.99,-1.11,-0.45
1507,Black,Empress LT A3,0.7,22.06166667,8.801676766,0.335,64.305,2.135,14.82,49,-1.05,-0.23
1502,Black,Empress LT A3,0.7,22.06166667,8.801676766,0.335,64.305,2.135,14.82,49.04,-1.09,-0.45
1524,Black,Empress LT A3,0.7,22.06166667,8.801676766,0.335,64.305,2.135,14.82,49.29,-1.11,-0.17
1522,Black,Empress LT A3,0.7,22.06166667,8.801676766,0.335,64.305,2.135,14.82,49.31,-1.1,-0.17
1520,Black,Empress LT A3,0.7,22.06166667,8.801676766,0.335,64.305,2.135,14.82,49.34,-1.09,-0.2
1523,Black,Empress LT A3,0.7,22.06166667,8.801676766,0.335,64.305,2.135,14.82,49.42,-1.1,-0.24
1016,Black,Empress LT A1,0.5,22.06166667,8.801676766,0.335,71.29166667,0.996666667,10.87166667,49.45,-1.02,-3.29
1018,Black,Empress LT A1,0.5,22.06166667,8.801676766,0.335,71.29166667,0.996666667,10.87166667,49.45,-1.03,-3.27
1020,Black,Empress LT A1,0.5,22.06166667,8.801676766,0.335,71.29166667,0.996666667,10.87166667,49.45,-1.04,-3.27
1505,Black,Empress LT A3,0.7,22.06166667,8.801676766,0.335,64.305,2.135,14.82,49.45,-1.11,-0.47
1521,Black,Empress LT A3,0.7,22.06166667,8.801676766,0.335,64.305,2.135,14.82,49.45,-1.11,-0.24
1503,Black,Empress LT A3,0.7,22.06166667,8.801676766,0.335,64.305,2.135,14.82,49.46,-1.1,-0.46
1010,Black,Empress LT A1,0.5,22.06166667,8.801676766,0.335,71.29166667,0.996666667,10.87166667,49.47,-1.03,-3.52
1014,Black,Empress LT A1,0.5,22.06166667,8.801676766,0.335,71.29166667,0.996666667,10.87166667,49.47,-1.05,-3.5
1012,Black,Empress LT A1,0.5,22.06166667,8.801676766,0.335,71.29166667,0.996666667,10.87166667,49.48,-1.04,-3.5
1501,Black,Empress LT A3,0.7,22.06166667,8.801676766,0.335,64.305,2.135,14.82,49.49,-1.1,-0.48
1519,Black,Empress LT A3,0.7,22.06166667,8.801676766,0.335,64.305,2.135,14.82,49.49,-1.1,-0.25
1017,Black,Empress LT A1,0.5,22.06166667,8.801676766,0.335,71.29166667,0.996666667,10.87166667,49.61,-1.02,-3.35
1019,Black,Empress LT A1,0.5,22.06166667,8.801676766,0.335,71.29166667,0.996666667,10.87166667,49.61,-1.03,-3.34
1015,Black,Empress LT A1,0.5,22.06166667,8.801676766,0.335,71.29166667,0.996666667,10.87166667,49.62,-1.03,-3.36
1011,Black,Empress LT A1,0.5,22.06166667,8.801676766,0.335,71.29166667,0.996666667,10.87166667,49.64,-1.03,-3.57
1013,Black,Empress LT A1,0.5,22.06166667,8.801676766,0.335,71.29166667,0.996666667,10.87166667,49.64,-1.03,-3.57
1009,Black,Empress LT A1,0.5,22.06166667,8.801676766,0.335,71.29166667,0.996666667,10.87166667,49.65,-1.03,-3.57
1530,Black,Empress LT A3,0.7,22.06166667,8.801676766,0.335,64.305,2.135,14.82,50.21,-1.15,-0.25
1528,Black,Empress LT A3,0.7,22.06166667,8.801676766,0.335,64.305,2.135,14.82,50.23,-1.13,-0.26
1526,Black,Empress LT A3,0.7,22.06166667,8.801676766,0.335,64.305,2.135,14.82,50.24,-1.12,-0.26
1529,Black,Empress LT A3,0.7,22.06166667,8.801676766,0.335,64.305,2.135,14.82,50.29,-1.13,-0.31
1527,Black,Empress LT A3,0.7,22.06166667,8.801676766,0.335,64.305,2.135,14.82,50.3,-1.13,-0.32
1525,Black,Empress LT A3,0.7,22.06166667,8.801676766,0.335,64.305,2.135,14.82,50.32,-1.13,-0.33
600,Black,Empress HT A3,1.2,22.06166667,8.801676766,0.335,61.71,1.511666667,13.41833333,51.93,-1.19,1.03
598,Black,Empress HT A3,1.2,22.06166667,8.801676766,0.335,61.71,1.511666667,13.41833333,51.96,-1.18,1.02
596,Black,Empress HT A3,1.2,22.06166667,8.801676766,0.335,61.71,1.511666667,13.41833333,51.98,-1.19,1.01
102,Black,Empress HT A1,1.2,22.06166667,8.801676766,0.335,64.40833333,-0.453333333,6.843333333,52.15,-1.37,-2.75
108,Black,Empress HT A1,1.2,22.06166667,8.801676766,0.335,64.40833333,-0.453333333,6.843333333,52.15,-1.32,-2.43
106,Black,Empress HT A1,1.2,22.06166667,8.801676766,0.335,64.40833333,-0.453333333,6.843333333,52.16,-1.33,-2.44
100,Black,Empress HT A1,1.2,22.06166667,8.801676766,0.335,64.40833333,-0.453333333,6.843333333,52.17,-1.37,-2.74
98,Black,Empress HT A1,1.2,22.06166667,8.801676766,0.335,64.40833333,-0.453333333,6.843333333,52.19,-1.36,-2.76
104,Black,Empress HT A1,1.2,22.06166667,8.801676766,0.335,64.40833333,-0.453333333,6.843333333,52.19,-1.33,-2.45
96,Black,Empress HT A1,1.2,22.06166667,8.801676766,0.335,64.40833333,-0.453333333,6.843333333,52.6,-1.32,-2.37
94,Black,Empress HT A1,1.2,22.06166667,8.801676766,0.335,64.40833333,-0.453333333,6.843333333,52.61,-1.31,-2.37
592,Black,Empress HT A3,1.2,22.06166667,8.801676766,0.335,61.71,1.511666667,13.41833333,52.61,-1.25,0.86
594,Black,Empress HT A3,1.2,22.06166667,8.801676766,0.335,61.71,1.511666667,13.41833333,52.61,-1.26,0.86
590,Black,Empress HT A3,1.2,22.06166667,8.801676766,0.335,61.71,1.511666667,13.41833333,52.62,-1.25,0.85
92,Black,Empress HT A1,1.2,22.06166667,8.801676766,0.335,64.40833333,-0.453333333,6.843333333,52.63,-1.32,-2.38
95,Black,Empress HT A1,1.2,22.06166667,8.801676766,0.335,64.40833333,-0.453333333,6.843333333,52.75,-1.31,-2.43
599,Black,Empress HT A3,1.2,22.06166667,8.801676766,0.335,61.71,1.511666667,13.41833333,52.77,-1.14,1.02
93,Black,Empress HT A1,1.2,22.06166667,8.801676766,0.335,64.40833333,-0.453333333,6.843333333,52.78,-1.31,-2.44
597,Black,Empress HT A3,1.2,22.06166667,8.801676766,0.335,61.71,1.511666667,13.41833333,52.8,-1.13,1.01
91,Black,Empress HT A1,1.2,22.06166667,8.801676766,0.335,64.40833333,-0.453333333,6.843333333,52.82,-1.31,-2.46
595,Black,Empress HT A3,1.2,22.06166667,8.801676766,0.335,61.71,1.511666667,13.41833333,52.83,-1.13,1
101,Black,Empress HT A1,1.2,22.06166667,8.801676766,0.335,64.40833333,-0.453333333,6.843333333,52.94,-1.3,-2.63
99,Black,Empress HT A1,1.2,22.06166667,8.801676766,0.335,64.40833333,-0.453333333,6.843333333,52.96,-1.3,-2.64
97,Black,Empress HT A1,1.2,22.06166667,8.801676766,0.335,64.40833333,-0.453333333,6.843333333,52.99,-1.31,-2.64
107,Black,Empress HT A1,1.2,22.06166667,8.801676766,0.335,64.40833333,-0.453333333,6.843333333,53.25,-1.26,-2.32
105,Black,Empress HT A1,1.2,22.06166667,8.801676766,0.335,64.40833333,-0.453333333,6.843333333,53.27,-1.27,-2.31
103,Black,Empress HT A1,1.2,22.06166667,8.801676766,0.335,64.40833333,-0.453333333,6.843333333,53.31,-1.27,-2.33
584,Black,Empress HT A3,1.2,22.06166667,8.801676766,0.335,61.71,1.511666667,13.41833333,53.38,-1.25,0.54
586,Black,Empress HT A3,1.2,22.06166667,8.801676766,0.335,61.71,1.511666667,13.41833333,53.42,-1.24,0.56
580,Black,Empress HT A3,1.2,22.06166667,8.801676766,0.335,61.71,1.511666667,13.41833333,53.43,-1.22,0.56
582,Black,Empress HT A3,1.2,22.06166667,8.801676766,0.335,61.71,1.511666667,13.41833333,53.43,-1.23,0.57
588,Black,Empress HT A3,1.2,22.06166667,8.801676766,0.335,61.71,1.511666667,13.41833333,53.43,-1.22,0.56
578,Black,Empress HT A3,1.2,22.06166667,8.801676766,0.335,61.71,1.511666667,13.41833333,53.44,-1.21,0.57
591,Black,Empress HT A3,1.2,22.06166667,8.801676766,0.335,61.71,1.511666667,13.41833333,53.48,-1.22,0.87
593,Black,Empress HT A3,1.2,22.06166667,8.801676766,0.335,61.71,1.511666667,13.41833333,53.48,-1.22,0.86
589,Black,Empress HT A3,1.2,22.06166667,8.801676766,0.335,61.71,1.511666667,13.41833333,53.5,-1.22,0.87
114,Black,Empress HT A1,1.2,22.06166667,8.801676766,0.335,64.40833333,-0.453333333,6.843333333,53.6,-1.36,-2.29
112,Black,Empress HT A1,1.2,22.06166667,8.801676766,0.335,64.40833333,-0.453333333,6.843333333,53.63,-1.34,-2.29
110,Black,Empress HT A1,1.2,22.06166667,8.801676766,0.335,64.40833333,-0.453333333,6.843333333,53.66,-1.37,-2.31
1028,Black,Empress LT A1,0.7,22.06166667,8.801676766,0.335,71.29166667,0.996666667,10.87166667,53.71,-1.18,-2.05
1030,Black,Empress LT A1,0.7,22.06166667,8.801676766,0.335,71.29166667,0.996666667,10.87166667,53.72,-1.17,-2.06
1032,Black,Empress LT A1,0.7,22.06166667,8.801676766,0.335,71.29166667,0.996666667,10.87166667,53.72,-1.17,-2.06
572,Black,Empress HT A3,1.2,22.06166667,8.801676766,0.335,61.71,1.511666667,13.41833333,53.78,-1.25,0.14
576,Black,Empress HT A3,1.2,22.06166667,8.801676766,0.335,61.71,1.511666667,13.41833333,53.78,-1.26,0.16
574,Black,Empress HT A3,1.2,22.06166667,8.801676766,0.335,61.71,1.511666667,13.41833333,53.79,-1.25,0.16
1027,Black,Empress LT A1,0.7,22.06166667,8.801676766,0.335,71.29166667,0.996666667,10.87166667,53.82,-1.16,-2.15
