Repository: drmateusrocha/Capstone-Project

# Capstone-Project
Rocha's Capstone Project - Berkeley

## AI/ML models to predict the final color of leucite-reinforced ceramic veneer restorations

**Mateus Rocha**
Center for Dental Biomaterials, College of Dentistry of University of Florida.
mrocha@dental.ufl.edu
www.biomaterials.dental.ufl.edu

## Data Sources
The data source can be found in this GitHub depository. The data collection was obtained by the author research group according to the following protocol:

Leucite-reinforced glass-ceramics blocks (IPS Empress® CAD, C14, Ivoclar Vivadent, Schaan Liechtenstein) (Figure 1) in 4 different shades (HT - A1, A3; LT - A1, A3) were used in this study.

File: data.csv (part 2 of 5)
ID,Substrate,Ceramic,Thickness,Lsub,asub,bsub,Lcer,acer,bcer,L,a,b
1029,Black,Empress LT A1,0.7,22.06166667,8.801676766,0.335,71.29166667,0.996666667,10.87166667,53.82,-1.17,-2.14
1031,Black,Empress LT A1,0.7,22.06166667,8.801676766,0.335,71.29166667,0.996666667,10.87166667,53.83,-1.17,-2.14
120,Black,Empress HT A1,1.2,22.06166667,8.801676766,0.335,64.40833333,-0.453333333,6.843333333,53.94,-1.39,-2.68
118,Black,Empress HT A1,1.2,22.06166667,8.801676766,0.335,64.40833333,-0.453333333,6.843333333,53.98,-1.39,-2.71
116,Black,Empress HT A1,1.2,22.06166667,8.801676766,0.335,64.40833333,-0.453333333,6.843333333,54.04,-1.39,-2.72
1034,Black,Empress LT A1,0.7,22.06166667,8.801676766,0.335,71.29166667,0.996666667,10.87166667,54.1,-1.17,-1.97
1036,Black,Empress LT A1,0.7,22.06166667,8.801676766,0.335,71.29166667,0.996666667,10.87166667,54.1,-1.16,-1.97
1038,Black,Empress LT A1,0.7,22.06166667,8.801676766,0.335,71.29166667,0.996666667,10.87166667,54.1,-1.16,-1.96
1046,Black,Empress LT A1,0.7,22.06166667,8.801676766,0.335,71.29166667,0.996666667,10.87166667,54.1,-1.17,-2.14
1048,Black,Empress LT A1,0.7,22.06166667,8.801676766,0.335,71.29166667,0.996666667,10.87166667,54.11,-1.18,-2.12
1050,Black,Empress LT A1,0.7,22.06166667,8.801676766,0.335,71.29166667,0.996666667,10.87166667,54.13,-1.17,-2.12
113,Black,Empress HT A1,1.2,22.06166667,8.801676766,0.335,64.40833333,-0.453333333,6.843333333,54.2,-1.32,-2.31
1035,Black,Empress LT A1,0.7,22.06166667,8.801676766,0.335,71.29166667,0.996666667,10.87166667,54.22,-1.17,-2.05
1037,Black,Empress LT A1,0.7,22.06166667,8.801676766,0.335,71.29166667,0.996666667,10.87166667,54.22,-1.17,-2.05
111,Black,Empress HT A1,1.2,22.06166667,8.801676766,0.335,64.40833333,-0.453333333,6.843333333,54.23,-1.32,-2.31
1033,Black,Empress LT A1,0.7,22.06166667,8.801676766,0.335,71.29166667,0.996666667,10.87166667,54.23,-1.17,-2.05
1047,Black,Empress LT A1,0.7,22.06166667,8.801676766,0.335,71.29166667,0.996666667,10.87166667,54.25,-1.17,-2.22
1049,Black,Empress LT A1,0.7,22.06166667,8.801676766,0.335,71.29166667,0.996666667,10.87166667,54.25,-1.18,-2.2
1045,Black,Empress LT A1,0.7,22.06166667,8.801676766,0.335,71.29166667,0.996666667,10.87166667,54.26,-1.17,-2.21
109,Black,Empress HT A1,1.2,22.06166667,8.801676766,0.335,64.40833333,-0.453333333,6.843333333,54.28,-1.33,-2.33
587,Black,Empress HT A3,1.2,22.06166667,8.801676766,0.335,61.71,1.511666667,13.41833333,54.45,-1.17,0.56
581,Black,Empress HT A3,1.2,22.06166667,8.801676766,0.335,61.71,1.511666667,13.41833333,54.46,-1.16,0.57
583,Black,Empress HT A3,1.2,22.06166667,8.801676766,0.335,61.71,1.511666667,13.41833333,54.46,-1.16,0.55
585,Black,Empress HT A3,1.2,22.06166667,8.801676766,0.335,61.71,1.511666667,13.41833333,54.46,-1.17,0.56
577,Black,Empress HT A3,1.2,22.06166667,8.801676766,0.335,61.71,1.511666667,13.41833333,54.47,-1.16,0.57
579,Black,Empress HT A3,1.2,22.06166667,8.801676766,0.335,61.71,1.511666667,13.41833333,54.47,-1.17,0.57
119,Black,Empress HT A1,1.2,22.06166667,8.801676766,0.335,64.40833333,-0.453333333,6.843333333,54.54,-1.35,-2.68
117,Black,Empress HT A1,1.2,22.06166667,8.801676766,0.335,64.40833333,-0.453333333,6.843333333,54.59,-1.35,-2.71
115,Black,Empress HT A1,1.2,22.06166667,8.801676766,0.335,64.40833333,-0.453333333,6.843333333,54.64,-1.36,-2.72
573,Black,Empress HT A3,1.2,22.06166667,8.801676766,0.335,61.71,1.511666667,13.41833333,54.74,-1.2,0.14
571,Black,Empress HT A3,1.2,22.06166667,8.801676766,0.335,61.71,1.511666667,13.41833333,54.75,-1.21,0.13
575,Black,Empress HT A3,1.2,22.06166667,8.801676766,0.335,61.71,1.511666667,13.41833333,54.75,-1.2,0.14
1044,Black,Empress LT A1,0.7,22.06166667,8.801676766,0.335,71.29166667,0.996666667,10.87166667,55.13,-1.19,-2.09
1042,Black,Empress LT A1,0.7,22.06166667,8.801676766,0.335,71.29166667,0.996666667,10.87166667,55.14,-1.19,-2.11
1040,Black,Empress LT A1,0.7,22.06166667,8.801676766,0.335,71.29166667,0.996666667,10.87166667,55.16,-1.19,-2.11
1043,Black,Empress LT A1,0.7,22.06166667,8.801676766,0.335,71.29166667,0.996666667,10.87166667,55.24,-1.19,-2.19
1041,Black,Empress LT A1,0.7,22.06166667,8.801676766,0.335,71.29166667,0.996666667,10.87166667,55.25,-1.2,-2.19
1039,Black,Empress LT A1,0.7,22.06166667,8.801676766,0.335,71.29166667,0.996666667,10.87166667,55.27,-1.19,-2.21
1024,Black,Empress LT A1,0.7,22.06166667,8.801676766,0.335,71.29166667,0.996666667,10.87166667,55.59,-1.19,-1.97
1026,Black,Empress LT A1,0.7,22.06166667,8.801676766,0.335,71.29166667,0.996666667,10.87166667,55.59,-1.17,-1.97
1022,Black,Empress LT A1,0.7,22.06166667,8.801676766,0.335,71.29166667,0.996666667,10.87166667,55.61,-1.18,-1.98
1023,Black,Empress LT A1,0.7,22.06166667,8.801676766,0.335,71.29166667,0.996666667,10.87166667,55.7,-1.19,-2.07
1025,Black,Empress LT A1,0.7,22.06166667,8.801676766,0.335,71.29166667,0.996666667,10.87166667,55.7,-1.19,-2.06
1021,Black,Empress LT A1,0.7,22.06166667,8.801676766,0.335,71.29166667,0.996666667,10.87166667,55.72,-1.19,-2.08
1546,Black,Empress LT A3,1.2,22.06166667,8.801676766,0.335,64.305,2.135,14.82,56.24,-1.05,4.01
1548,Black,Empress LT A3,1.2,22.06166667,8.801676766,0.335,64.305,2.135,14.82,56.36,-1,4.01
1544,Black,Empress LT A3,1.2,22.06166667,8.801676766,0.335,64.305,2.135,14.82,56.41,-1,4.02
1540,Black,Empress LT A3,1.2,22.06166667,8.801676766,0.335,64.305,2.135,14.82,56.68,-0.99,3.83
1542,Black,Empress LT A3,1.2,22.06166667,8.801676766,0.335,64.305,2.135,14.82,56.68,-0.99,3.81
1538,Black,Empress LT A3,1.2,22.06166667,8.801676766,0.335,64.305,2.135,14.82,56.69,-0.99,3.82
1547,Black,Empress LT A3,1.2,22.06166667,8.801676766,0.335,64.305,2.135,14.82,56.7,-0.99,3.94
1545,Black,Empress LT A3,1.2,22.06166667,8.801676766,0.335,64.305,2.135,14.82,56.72,-0.99,3.94
1543,Black,Empress LT A3,1.2,22.06166667,8.801676766,0.335,64.305,2.135,14.82,56.75,-0.98,3.94
1536,Black,Empress LT A3,1.2,22.06166667,8.801676766,0.335,64.305,2.135,14.82,56.81,-1.03,3.72
1532,Black,Empress LT A3,1.2,22.06166667,8.801676766,0.335,64.305,2.135,14.82,56.82,-1.04,3.72
1534,Black,Empress LT A3,1.2,22.06166667,8.801676766,0.335,64.305,2.135,14.82,56.82,-1.04,3.71
1560,Black,Empress LT A3,1.2,22.06166667,8.801676766,0.335,64.305,2.135,14.82,56.98,-0.94,4.37
1558,Black,Empress LT A3,1.2,22.06166667,8.801676766,0.335,64.305,2.135,14.82,56.99,-0.93,4.37
1556,Black,Empress LT A3,1.2,22.06166667,8.801676766,0.335,64.305,2.135,14.82,57,-0.94,4.37
1559,Black,Empress LT A3,1.2,22.06166667,8.801676766,0.335,64.305,2.135,14.82,57.07,-0.95,4.32
1557,Black,Empress LT A3,1.2,22.06166667,8.801676766,0.335,64.305,2.135,14.82,57.08,-0.94,4.32
1555,Black,Empress LT A3,1.2,22.06166667,8.801676766,0.335,64.305,2.135,14.82,57.1,-0.95,4.31
1541,Black,Empress LT A3,1.2,22.06166667,8.801676766,0.335,64.305,2.135,14.82,57.11,-0.97,3.74
1539,Black,Empress LT A3,1.2,22.06166667,8.801676766,0.335,64.305,2.135,14.82,57.12,-0.99,3.74
1537,Black,Empress LT A3,1.2,22.06166667,8.801676766,0.335,64.305,2.135,14.82,57.15,-0.97,3.73
1554,Black,Empress LT A3,1.2,22.06166667,8.801676766,0.335,64.305,2.135,14.82,57.15,-0.98,3.86
1552,Black,Empress LT A3,1.2,22.06166667,8.801676766,0.335,64.305,2.135,14.82,57.17,-0.98,3.86
1550,Black,Empress LT A3,1.2,22.06166667,8.801676766,0.335,64.305,2.135,14.82,57.21,-0.99,3.86
1535,Black,Empress LT A3,1.2,22.06166667,8.801676766,0.335,64.305,2.135,14.82,57.24,-1.02,3.64
1533,Black,Empress LT A3,1.2,22.06166667,8.801676766,0.335,64.305,2.135,14.82,57.25,-1.02,3.64
1531,Black,Empress LT A3,1.2,22.06166667,8.801676766,0.335,64.305,2.135,14.82,57.26,-1.02,3.63
1553,Black,Empress LT A3,1.2,22.06166667,8.801676766,0.335,64.305,2.135,14.82,57.4,-0.98,3.8
1551,Black,Empress LT A3,1.2,22.06166667,8.801676766,0.335,64.305,2.135,14.82,57.43,-0.98,3.81
1549,Black,Empress LT A3,1.2,22.06166667,8.801676766,0.335,64.305,2.135,14.82,57.47,-0.98,3.79
1058,Black,Empress LT A1,1.2,22.06166667,8.801676766,0.335,71.29166667,0.996666667,10.87166667,60.59,-1.17,1.16
1060,Black,Empress LT A1,1.2,22.06166667,8.801676766,0.335,71.29166667,0.996666667,10.87166667,60.59,-1.19,1.18
1062,Black,Empress LT A1,1.2,22.06166667,8.801676766,0.335,71.29166667,0.996666667,10.87166667,60.59,-1.19,1.18
1066,Black,Empress LT A1,1.2,22.06166667,8.801676766,0.335,71.29166667,0.996666667,10.87166667,60.7,-1.21,1.25
1068,Black,Empress LT A1,1.2,22.06166667,8.801676766,0.335,71.29166667,0.996666667,10.87166667,60.7,-1.21,1.26
1064,Black,Empress LT A1,1.2,22.06166667,8.801676766,0.335,71.29166667,0.996666667,10.87166667,60.71,-1.21,1.24
1052,Black,Empress LT A1,1.2,22.06166667,8.801676766,0.335,71.29166667,0.996666667,10.87166667,60.76,-1.21,1.08
1057,Black,Empress LT A1,1.2,22.06166667,8.801676766,0.335,71.29166667,0.996666667,10.87166667,60.83,-1.2,1.08
1059,Black,Empress LT A1,1.2,22.06166667,8.801676766,0.335,71.29166667,0.996666667,10.87166667,60.83,-1.19,1.09
1061,Black,Empress LT A1,1.2,22.06166667,8.801676766,0.335,71.29166667,0.996666667,10.87166667,60.83,-1.19,1.09
1054,Black,Empress LT A1,1.2,22.06166667,8.801676766,0.335,71.29166667,0.996666667,10.87166667,60.88,-1.18,1.12
1056,Black,Empress LT A1,1.2,22.06166667,8.801676766,0.335,71.29166667,0.996666667,10.87166667,60.88,-1.17,1.12
1067,Black,Empress LT A1,1.2,22.06166667,8.801676766,0.335,71.29166667,0.996666667,10.87166667,60.92,-1.21,1.16
1063,Black,Empress LT A1,1.2,22.06166667,8.801676766,0.335,71.29166667,0.996666667,10.87166667,60.93,-1.21,1.16
1065,Black,Empress LT A1,1.2,22.06166667,8.801676766,0.335,71.29166667,0.996666667,10.87166667,60.93,-1.21,1.16
1053,Black,Empress LT A1,1.2,22.06166667,8.801676766,0.335,71.29166667,0.996666667,10.87166667,61.05,-1.19,1.02
1055,Black,Empress LT A1,1.2,22.06166667,8.801676766,0.335,71.29166667,0.996666667,10.87166667,61.05,-1.18,1.03
1051,Black,Empress LT A1,1.2,22.06166667,8.801676766,0.335,71.29166667,0.996666667,10.87166667,61.06,-1.19,1.03
1070,Black,Empress LT A1,1.2,22.06166667,8.801676766,0.335,71.29166667,0.996666667,10.87166667,61.48,-1.2,1.3
1072,Black,Empress LT A1,1.2,22.06166667,8.801676766,0.335,71.29166667,0.996666667,10.87166667,61.48,-1.19,1.3
1074,Black,Empress LT A1,1.2,22.06166667,8.801676766,0.335,71.29166667,0.996666667,10.87166667,61.49,-1.2,1.31
1069,Black,Empress LT A1,1.2,22.06166667,8.801676766,0.335,71.29166667,0.996666667,10.87166667,61.64,-1.21,1.22
1071,Black,Empress LT A1,1.2,22.06166667,8.801676766,0.335,71.29166667,0.996666667,10.87166667,61.64,-1.21,1.22
1073,Black,Empress LT A1,1.2,22.06166667,8.801676766,0.335,71.29166667,0.996666667,10.87166667,61.64,-1.21,1.22
1080,Black,Empress LT A1,1.2,22.06166667,8.801676766,0.335,71.29166667,0.996666667,10.87166667,62.53,-1.17,1.1
1078,Black,Empress LT A1,1.2,22.06166667,8.801676766,0.335,71.29166667,0.996666667,10.87166667,62.54,-1.17,1.09
1076,Black,Empress LT A1,1.2,22.06166667,8.801676766,0.335,71.29166667,0.996666667,10.87166667,62.55,-1.16,1.09
1079,Black,Empress LT A1,1.2,22.06166667,8.801676766,0.335,71.29166667,0.996666667,10.87166667,62.64,-1.17,1
1077,Black,Empress LT A1,1.2,22.06166667,8.801676766,0.335,71.29166667,0.996666667,10.87166667,62.66,-1.18,1
1075,Black,Empress LT A1,1.2,22.06166667,8.801676766,0.335,71.29166667,0.996666667,10.87166667,62.67,-1.17,1
958,A3,Empress HT A3,1.2,64.31,2.14,14.82,61.71,1.511666667,13.41833333,62.96,1.81,13.65
960,A3,Empress HT A3,1.2,64.31,2.14,14.82,61.71,1.511666667,13.41833333,62.96,1.82,13.64
956,A3,Empress HT A3,1.2,64.31,2.14,14.82,61.71,1.511666667,13.41833333,62.97,1.81,13.65
952,A3,Empress HT A3,1.2,64.31,2.14,14.82,61.71,1.511666667,13.41833333,63.13,1.8,13.1
954,A3,Empress HT A3,1.2,64.31,2.14,14.82,61.71,1.511666667,13.41833333,63.13,1.79,13.12
950,A3,Empress HT A3,1.2,64.31,2.14,14.82,61.71,1.511666667,13.41833333,63.14,1.81,13.09
926,A3,Empress HT A3,0.7,64.31,2.14,14.82,61.71,1.511666667,13.41833333,63.28,1.79,13.27
928,A3,Empress HT A3,0.7,64.31,2.14,14.82,61.71,1.511666667,13.41833333,63.28,1.78,13.28
930,A3,Empress HT A3,0.7,64.31,2.14,14.82,61.71,1.511666667,13.41833333,63.28,1.79,13.27
882,A3,Empress HT A3,0.5,64.31,2.14,14.82,61.71,1.511666667,13.41833333,63.43,1.93,12.89
880,A3,Empress HT A3,0.5,64.31,2.14,14.82,61.71,1.511666667,13.41833333,63.44,1.92,12.88
878,A3,Empress HT A3,0.5,64.31,2.14,14.82,61.71,1.511666667,13.41833333,63.46,1.93,12.86
955,A3,Empress HT A3,1.2,64.31,2.14,14.82,61.71,1.511666667,13.41833333,63.51,1.81,13.52
957,A3,Empress HT A3,1.2,64.31,2.14,14.82,61.71,1.511666667,13.41833333,63.51,1.81,13.52
959,A3,Empress HT A3,1.2,64.31,2.14,14.82,61.71,1.511666667,13.41833333,63.51,1.81,13.52
922,A3,Empress HT A3,0.7,64.31,2.14,14.82,61.71,1.511666667,13.41833333,63.67,1.81,12.83
920,A3,Empress HT A3,0.7,64.31,2.14,14.82,61.71,1.511666667,13.41833333,63.68,1.81,12.83
924,A3,Empress HT A3,0.7,64.31,2.14,14.82,61.71,1.511666667,13.41833333,63.68,1.82,12.82
940,A3,Empress HT A3,1.2,64.31,2.14,14.82,61.71,1.511666667,13.41833333,63.69,1.64,12.45
938,A3,Empress HT A3,1.2,64.31,2.14,14.82,61.71,1.511666667,13.41833333,63.7,1.63,12.45
942,A3,Empress HT A3,1.2,64.31,2.14,14.82,61.71,1.511666667,13.41833333,63.7,1.63,12.46
872,A3,Empress HT A3,0.5,64.31,2.14,14.82,61.71,1.511666667,13.41833333,63.74,1.95,12.95
874,A3,Empress HT A3,0.5,64.31,2.14,14.82,61.71,1.511666667,13.41833333,63.74,1.94,12.96
876,A3,Empress HT A3,0.5,64.31,2.14,14.82,61.71,1.511666667,13.41833333,63.74,1.95,12.97
944,A3,Empress HT A3,1.2,64.31,2.14,14.82,61.71,1.511666667,13.41833333,63.82,1.74,12.09
946,A3,Empress HT A3,1.2,64.31,2.14,14.82,61.71,1.511666667,13.41833333,63.82,1.74,12.12
948,A3,Empress HT A3,1.2,64.31,2.14,14.82,61.71,1.511666667,13.41833333,63.82,1.73,12.11
953,A3,Empress HT A3,1.2,64.31,2.14,14.82,61.71,1.511666667,13.41833333,63.88,1.78,12.89
949,A3,Empress HT A3,1.2,64.31,2.14,14.82,61.71,1.511666667,13.41833333,63.89,1.79,12.86
951,A3,Empress HT A3,1.2,64.31,2.14,14.82,61.71,1.511666667,13.41833333,63.89,1.78,12.89
914,A3,Empress HT A3,0.7,64.31,2.14,14.82,61.71,1.511666667,13.41833333,63.9,1.59,12.11
916,A3,Empress HT A3,0.7,64.31,2.14,14.82,61.71,1.511666667,13.41833333,63.91,1.6,12.1
918,A3,Empress HT A3,0.7,64.31,2.14,14.82,61.71,1.511666667,13.41833333,63.92,1.59,12.12
932,A3,Empress HT A3,1.2,64.31,2.14,14.82,61.71,1.511666667,13.41833333,63.96,1.69,11.88
934,A3,Empress HT A3,1.2,64.31,2.14,14.82,61.71,1.511666667,13.41833333,63.96,1.69,11.89
936,A3,Empress HT A3,1.2,64.31,2.14,14.82,61.71,1.511666667,13.41833333,63.96,1.68,11.91
925,A3,Empress HT A3,0.7,64.31,2.14,14.82,61.71,1.511666667,13.41833333,63.97,1.78,13.11
927,A3,Empress HT A3,0.7,64.31,2.14,14.82,61.71,1.511666667,13.41833333,63.97,1.78,13.11
929,A3,Empress HT A3,0.7,64.31,2.14,14.82,61.71,1.511666667,13.41833333,63.97,1.77,13.12
476,A3,Empress HT A1,1.2,64.31,2.14,14.82,64.40833333,-0.453333333,6.843333333,64.14,1.05,8.52
478,A3,Empress HT A1,1.2,64.31,2.14,14.82,64.40833333,-0.453333333,6.843333333,64.14,1.04,8.52
480,A3,Empress HT A1,1.2,64.31,2.14,14.82,64.40833333,-0.453333333,6.843333333,64.15,1.04,8.54
937,A3,Empress HT A3,1.2,64.31,2.14,14.82,61.71,1.511666667,13.41833333,64.18,1.63,12.32
939,A3,Empress HT A3,1.2,64.31,2.14,14.82,61.71,1.511666667,13.41833333,64.18,1.63,12.32
941,A3,Empress HT A3,1.2,64.31,2.14,14.82,61.71,1.511666667,13.41833333,64.2,1.64,12.32
1918,A3,Empress LT A3,1.2,64.31,2.14,14.82,64.305,2.135,14.82,64.2,1.93,14.29
1920,A3,Empress LT A3,1.2,64.31,2.14,14.82,64.305,2.135,14.82,64.2,1.93,14.28
1844,A3,Empress LT A3,0.5,64.31,2.14,14.82,64.305,2.135,14.82,64.22,1.81,13.45
1846,A3,Empress LT A3,0.5,64.31,2.14,14.82,64.305,2.135,14.82,64.22,1.8,13.47
1848,A3,Empress LT A3,0.5,64.31,2.14,14.82,64.305,2.135,14.82,64.22,1.81,13.46
1916,A3,Empress LT A3,1.2,64.31,2.14,14.82,64.305,2.135,14.82,64.22,1.92,14.28
921,A3,Empress HT A3,0.7,64.31,2.14,14.82,61.71,1.511666667,13.41833333,64.24,1.8,12.68
919,A3,Empress HT A3,0.7,64.31,2.14,14.82,61.71,1.511666667,13.41833333,64.25,1.8,12.69
923,A3,Empress HT A3,0.7,64.31,2.14,14.82,61.71,1.511666667,13.41833333,64.25,1.79,12.68
1892,A3,Empress LT A3,1.2,64.31,2.14,14.82,64.305,2.135,14.82,64.27,1.95,14.32
1894,A3,Empress LT A3,1.2,64.31,2.14,14.82,64.305,2.135,14.82,64.27,1.97,14.3
1896,A3,Empress LT A3,1.2,64.31,2.14,14.82,64.305,2.135,14.82,64.27,1.96,14.31
943,A3,Empress HT A3,1.2,64.31,2.14,14.82,61.71,1.511666667,13.41833333,64.29,1.73,11.98
945,A3,Empress HT A3,1.2,64.31,2.14,14.82,61.71,1.511666667,13.41833333,64.29,1.73,11.98
947,A3,Empress HT A3,1.2,64.31,2.14,14.82,61.71,1.511666667,13.41833333,64.29,1.73,11.99
1868,A3,Empress LT A3,0.7,64.31,2.14,14.82,64.305,2.135,14.82,64.3,1.89,13.66
1870,A3,Empress LT A3,0.7,64.31,2.14,14.82,64.305,2.135,14.82,64.3,1.89,13.65
1872,A3,Empress LT A3,0.7,64.31,2.14,14.82,64.305,2.135,14.82,64.3,1.89,13.65
860,A3,Empress HT A3,0.3,64.31,2.14,14.82,61.71,1.511666667,13.41833333,64.31,1.94,12.2
862,A3,Empress HT A3,0.3,64.31,2.14,14.82,61.71,1.511666667,13.41833333,64.31,1.95,12.21
864,A3,Empress HT A3,0.3,64.31,2.14,14.82,61.71,1.511666667,13.41833333,64.32,1.94,12.23
470,A3,Empress HT A1,1.2,64.31,2.14,14.82,64.40833333,-0.453333333,6.843333333,64.33,1.05,8.49
472,A3,Empress HT A1,1.2,64.31,2.14,14.82,64.40833333,-0.453333333,6.843333333,64.33,1.05,8.48
877,A3,Empress HT A3,0.5,64.31,2.14,14.82,61.71,1.511666667,13.41833333,64.33,1.87,12.45
879,A3,Empress HT A3,0.5,64.31,2.14,14.82,61.71,1.511666667,13.41833333,64.33,1.87,12.46
881,A3,Empress HT A3,0.5,64.31,2.14,14.82,61.71,1.511666667,13.41833333,64.33,1.87,12.46
474,A3,Empress HT A1,1.2,64.31,2.14,14.82,64.40833333,-0.453333333,6.843333333,64.34,1.06,8.49
1904,A3,Empress LT A3,1.2,64.31,2.14,14.82,64.305,2.135,14.82,64.36,1.86,14.19
1906,A3,Empress LT A3,1.2,64.31,2.14,14.82,64.305,2.135,14.82,64.36,1.85,14.19
1908,A3,Empress LT A3,1.2,64.31,2.14,14.82,64.305,2.135,14.82,64.37,1.86,14.19
1832,A3,Empress LT A3,0.5,64.31,2.14,14.82,64.305,2.135,14.82,64.38,1.9,12.94
1834,A3,Empress LT A3,0.5,64.31,2.14,14.82,64.305,2.135,14.82,64.38,1.9,12.95
1836,A3,Empress LT A3,0.5,64.31,2.14,14.82,64.305,2.135,14.82,64.38,1.89,12.95
1856,A3,Empress LT A3,0.5,64.31,2.14,14.82,64.305,2.135,14.82,64.39,1.9,13.09
1858,A3,Empress LT A3,0.5,64.31,2.14,14.82,64.305,2.135,14.82,64.39,1.92,13.09
1880,A3,Empress LT A3,0.7,64.31,2.14,14.82,64.305,2.135,14.82,64.39,1.94,13.64
902,A3,Empress HT A3,0.7,64.31,2.14,14.82,61.71,1.511666667,13.41833333,64.4,1.76,11.82
904,A3,Empress HT A3,0.7,64.31,2.14,14.82,61.71,1.511666667,13.41833333,64.4,1.76,11.82
906,A3,Empress HT A3,0.7,64.31,2.14,14.82,61.71,1.511666667,13.41833333,64.4,1.76,11.84
1860,A3,Empress LT A3,0.5,64.31,2.14,14.82,64.305,2.135,14.82,64.4,1.92,13.11
1882,A3,Empress LT A3,0.7,64.31,2.14,14.82,64.305,2.135,14.82,64.4,1.93,13.64
1884,A3,Empress LT A3,0.7,64.31,2.14,14.82,64.305,2.135,14.82,64.4,1.94,13.65
1850,A3,Empress LT A3,0.5,64.31,2.14,14.82,64.305,2.135,14.82,64.47,1.78,13.21
1852,A3,Empress LT A3,0.5,64.31,2.14,14.82,64.305,2.135,14.82,64.47,1.77,13.22
1854,A3,Empress LT A3,0.5,64.31,2.14,14.82,64.305,2.135,14.82,64.47,1.78,13.2
442,A3,Empress HT A1,0.7,64.31,2.14,14.82,64.40833333,-0.453333333,6.843333333,64.48,1.32,8.2
444,A3,Empress HT A1,0.7,64.31,2.14,14.82,64.40833333,-0.453333333,6.843333333,64.48,1.31,8.19
440,A3,Empress HT A1,0.7,64.31,2.14,14.82,64.40833333,-0.453333333,6.843333333,64.5,1.33,8.18
933,A3,Empress HT A3,1.2,64.31,2.14,14.82,61.71,1.511666667,13.41833333,64.52,1.68,11.76
935,A3,Empress HT A3,1.2,64.31,2.14,14.82,61.71,1.511666667,13.41833333,64.52,1.68,11.76
931,A3,Empress HT A3,1.2,64.31,2.14,14.82,61.71,1.511666667,13.41833333,64.53,1.68,11.75
873,A3,Empress HT A3,0.5,64.31,2.14,14.82,61.71,1.511666667,13.41833333,64.56,1.9,12.58
875,A3,Empress HT A3,0.5,64.31,2.14,14.82,61.71,1.511666667,13.41833333,64.56,1.9,12.59
871,A3,Empress HT A3,0.5,64.31,2.14,14.82,61.71,1.511666667,13.41833333,64.57,1.9,12.59
1830,A3,Empress LT A3,0.3,64.31,2.14,14.82,64.305,2.135,14.82,64.57,1.83,13.3
1866,A3,Empress LT A3,0.7,64.31,2.14,14.82,64.305,2.135,14.82,64.58,1.99,13.93
1862,A3,Empress LT A3,0.7,64.31,2.14,14.82,64.305,2.135,14.82,64.59,1.99,13.92
1864,A3,Empress LT A3,0.7,64.31,2.14,14.82,64.305,2.135,14.82,64.59,1.99,13.93
1828,A3,Empress LT A3,0.3,64.31,2.14,14.82,64.305,2.135,14.82,64.6,1.82,13.28
913,A3,Empress HT A3,0.7,64.31,2.14,14.82,61.71,1.511666667,13.41833333,64.61,1.57,11.95
915,A3,Empress HT A3,0.7,64.31,2.14,14.82,61.71,1.511666667,13.41833333,64.62,1.58,11.94
1806,A3,Empress LT A3,0.3,64.31,2.14,14.82,64.305,2.135,14.82,64.62,1.93,12.22
1826,A3,Empress LT A3,0.3,64.31,2.14,14.82,64.305,2.135,14.82,64.62,1.83,13.26
917,A3,Empress HT A3,0.7,64.31,2.14,14.82,61.71,1.511666667,13.41833333,64.63,1.58,11.94
1802,A3,Empress LT A3,0.3,64.31,2.14,14.82,64.305,2.135,14.82,64.63,1.93,12.25
1867,A3,Empress LT A3,0.7,64.31,2.14,14.82,64.305,2.135,14.82,64.63,1.87,13.48
1814,A3,Empress LT A3,0.3,64.31,2.14,14.82,64.305,2.135,14.82,64.64,1.83,12.56
1816,A3,Empress LT A3,0.3,64.31,2.14,14.82,64.305,2.135,14.82,64.64,1.84,12.56
1818,A3,Empress LT A3,0.3,64.31,2.14,14.82,64.305,2.135,14.82,64.64,1.83,12.57
1869,A3,Empress LT A3,0.7,64.31,2.14,14.82,64.305,2.135,14.82,64.64,1.87,13.49
1871,A3,Empress LT A3,0.7,64.31,2.14,14.82,64.305,2.135,14.82,64.64,1.87,13.49
908,A3,Empress HT A3,0.7,64.31,2.14,14.82,61.71,1.511666667,13.41833333,64.66,1.72,11.65
910,A3,Empress HT A3,0.7,64.31,2.14,14.82,61.71,1.511666667,13.41833333,64.66,1.73,11.66
912,A3,Empress HT A3,0.7,64.31,2.14,14.82,61.71,1.511666667,13.41833333,64.67,1.73,11.66
859,A3,Empress HT A3,0.3,64.31,2.14,14.82,61.71,1.511666667,13.41833333,64.68,1.92,12.06
861,A3,Empress HT A3,0.3,64.31,2.14,14.82,61.71,1.511666667,13.41833333,64.68,1.92,12.06
863,A3,Empress HT A3,0.3,64.31,2.14,14.82,61.71,1.511666667,13.41833333,64.69,1.92,12.07
1804,A3,Empress LT A3,0.3,64.31,2.14,14.82,64.305,2.135,14.82,64.7,1.95,12.2
446,A3,Empress HT A1,0.7,64.31,2.14,14.82,64.40833333,-0.453333333,6.843333333,64.73,1.27,8.31
450,A3,Empress HT A1,0.7,64.31,2.14,14.82,64.40833333,-0.453333333,6.843333333,64.73,1.27,8.31
448,A3,Empress HT A1,0.7,64.31,2.14,14.82,64.40833333,-0.453333333,6.843333333,64.75,1.28,8.3
1879,A3,Empress LT A3,0.7,64.31,2.14,14.82,64.305,2.135,14.82,64.76,1.91,13.44
901,A3,Empress HT A3,0.7,64.31,2.14,14.82,61.71,1.511666667,13.41833333,64.77,1.73,11.7
903,A3,Empress HT A3,0.7,64.31,2.14,14.82,61.71,1.511666667,13.41833333,64.77,1.75,11.7
1881,A3,Empress LT A3,0.7,64.31,2.14,14.82,64.305,2.135,14.82,64.77,1.91,13.45
905,A3,Empress HT A3,0.7,64.31,2.14,14.82,61.71,1.511666667,13.41833333,64.78,1.75,11.7
1883,A3,Empress LT A3,0.7,64.31,2.14,14.82,64.305,2.135,14.82,64.78,1.91,13.45
382,A3,Empress HT A1,0.3,64.31,2.14,14.82,64.40833333,-0.453333333,6.843333333,64.82,1.77,10.59
384,A3,Empress HT A1,0.3,64.31,2.14,14.82,64.40833333,-0.453333333,6.843333333,64.82,1.76,10.6
380,A3,Empress HT A1,0.3,64.31,2.14,14.82,64.40833333,-0.453333333,6.843333333,64.83,1.77,10.59
1903,A3,Empress LT A3,1.2,64.31,2.14,14.82,64.305,2.135,14.82,64.83,1.83,13.98
1905,A3,Empress LT A3,1.2,64.31,2.14,14.82,64.305,2.135,14.82,64.83,1.83,13.98
1907,A3,Empress LT A3,1.2,64.31,2.14,14.82,64.305,2.135,14.82,64.83,1.82,13.97
1915,A3,Empress LT A3,1.2,64.31,2.14,14.82,64.305,2.135,14.82,64.83,1.89,13.98
1917,A3,Empress LT A3,1.2,64.31,2.14,14.82,64.305,2.135,14.82,64.83,1.89,13.98
1919,A3,Empress LT A3,1.2,64.31,2.14,14.82,64.305,2.135,14.82,64.83,1.9,13.98
475,A3,Empress HT A1,1.2,64.31,2.14,14.82,64.40833333,-0.453333333,6.843333333,64.86,1.02,8.38
477,A3,Empress HT A1,1.2,64.31,2.14,14.82,64.40833333,-0.453333333,6.843333333,64.86,1.02,8.38
479,A3,Empress HT A1,1.2,64.31,2.14,14.82,64.40833333,-0.453333333,6.843333333,64.87,1.03,8.38
1910,A3,Empress LT A3,1.2,64.31,2.14,14.82,64.305,2.135,14.82,64.88,1.91,14.19
1912,A3,Empress LT A3,1.2,64.31,2.14,14.82,64.305,2.135,14.82,64.88,1.91,14.19
1914,A3,Empress LT A3,1.2,64.31,2.14,14.82,64.305,2.135,14.82,64.88,1.91,14.2
1893,A3,Empress LT A3,1.2,64.31,2.14,14.82,64.305,2.135,14.82,64.89,1.92,14
1891,A3,Empress LT A3,1.2,64.31,2.14,14.82,64.305,2.135,14.82,64.9,1.92,14
1895,A3,Empress LT A3,1.2,64.31,2.14,14.82,64.305,2.135,14.82,64.9,1.92,14.01
469,A3,Empress HT A1,1.2,64.31,2.14,14.82,64.40833333,-0.453333333,6.843333333,64.92,1.03,8.35
471,A3,Empress HT A1,1.2,64.31,2.14,14.82,64.40833333,-0.453333333,6.843333333,64.92,1.04,8.35
473,A3,Empress HT A1,1.2,64.31,2.14,14.82,64.40833333,-0.453333333,6.843333333,64.92,1.04,8.35
1874,A3,Empress LT A3,0.7,64.31,2.14,14.82,64.305,2.135,14.82,64.92,1.96,13.84
1876,A3,Empress LT A3,0.7,64.31,2.14,14.82,64.305,2.135,14.82,64.92,1.96,13.86
1878,A3,Empress LT A3,0.7,64.31,2.14,14.82,64.305,2.135,14.82,64.92,1.95,13.87
422,A3,Empress HT A1,0.7,64.31,2.14,14.82,64.40833333,-0.453333333,6.843333333,64.94,1.37,8.95
424,A3,Empress HT A1,0.7,64.31,2.14,14.82,64.40833333,-0.453333333,6.843333333,64.95,1.36,8.96
426,A3,Empress HT A1,0.7,64.31,2.14,14.82,64.40833333,-0.453333333,6.843333333,64.95,1.37,8.96
842,A3,Empress HT A3,0.3,64.31,2.14,14.82,61.71,1.511666667,13.41833333,64.95,1.85,11.6
844,A3,Empress HT A3,0.3,64.31,2.14,14.82,61.71,1.511666667,13.41833333,64.95,1.85,11.6
846,A3,Empress HT A3,0.3,64.31,2.14,14.82,61.71,1.511666667,13.41833333,64.95,1.84,11.61
1840,A3,Empress LT A3,0.5,64.31,2.14,14.82,64.305,2.135,14.82,64.96,1.72,12.52
1842,A3,Empress LT A3,0.5,64.31,2.14,14.82,64.305,2.135,14.82,64.96,1.73,12.53
1886,A3,Empress LT A3,0.7,64.31,2.14,14.82,64.305,2.135,14.82,64.96,1.96,13.94
383,A3,Empress HT A1,0.3,64.31,2.14,14.82,64.40833333,-0.453333333,6.843333333,64.97,1.76,10.52
1838,A3,Empress LT A3,0.5,64.31,2.14,14.82,64.305,2.135,14.82,64.97,1.72,12.54
1888,A3,Empress LT A3,0.7,64.31,2.14,14.82,64.305,2.135,14.82,64.97,1.96,13.95
1890,A3,Empress LT A3,0.7,64.31,2.14,14.82,64.305,2.135,14.82,64.97,1.97,13.95
381,A3,Empress HT A1,0.3,64.31,2.14,14.82,64.40833333,-0.453333333,6.843333333,64.98,1.75,10.52
1843,A3,Empress LT A3,0.5,64.31,2.14,14.82,64.305,2.135,14.82,64.98,1.77,13.13
1845,A3,Empress LT A3,0.5,64.31,2.14,14.82,64.305,2.135,14.82,64.98,1.77,13.14
1847,A3,Empress LT A3,0.5,64.31,2.14,14.82,64.305,2.135,14.82,64.98,1.77,13.15
379,A3,Empress HT A1,0.3,64.31,2.14,14.82,64.40833333,-0.453333333,6.843333333,64.99,1.75,10.51
1898,A3,Empress LT A3,1.2,64.31,2.14,14.82,64.305,2.135,14.82,64.99,1.82,13.89
1900,A3,Empress LT A3,1.2,64.31,2.14,14.82,64.305,2.135,14.82,64.99,1.82,13.9
1902,A3,Empress LT A3,1.2,64.31,2.14,14.82,64.305,2.135,14.82,64.99,1.82,13.91
1909,A3,Empress LT A3,1.2,64.31,2.14,14.82,64.305,2.135,14.82,64.99,1.89,14.11
1911,A3,Empress LT A3,1.2,64.31,2.14,14.82,64.305,2.135,14.82,65,1.89,14.12
1913,A3,Empress LT A3,1.2,64.31,2.14,14.82,64.305,2.135,14.82,65,1.9,14.13
896,A3,Empress HT A3,0.5,64.31,2.14,14.82,61.71,1.511666667,13.41833333,65.02,1.83,11.67
898,A3,Empress HT A3,0.5,64.31,2.14,14.82,61.71,1.511666667,13.41833333,65.02,1.82,11.67
900,A3,Empress HT A3,0.5,64.31,2.14,14.82,61.71,1.511666667,13.41833333,65.03,1.82,11.67
428,A3,Empress HT A1,0.7,64.31,2.14,14.82,64.40833333,-0.453333333,6.843333333,65.04,1.29,9.06
848,A3,Empress HT A3,0.3,64.31,2.14,14.82,61.71,1.511666667,13.41833333,65.04,1.89,11.83
854,A3,Empress HT A3,0.3,64.31,2.14,14.82,61.71,1.511666667,13.41833333,65.04,1.87,11.82
856,A3,Empress HT A3,0.3,64.31,2.14,14.82,61.71,1.511666667,13.41833333,65.04,1.89,11.8
858,A3,Empress HT A3,0.3,64.31,2.14,14.82,61.71,1.511666667,13.41833333,65.04,1.88,11.8
850,A3,Empress HT A3,0.3,64.31,2.14,14.82,61.71,1.511666667,13.41833333,65.05,1.89,11.84
852,A3,Empress HT A3,0.3,64.31,2.14,14.82,61.71,1.511666667,13.41833333,65.05,1.89,11.85
907,A3,Empress HT A3,0.7,64.31,2.14,14.82,61.71,1.511666667,13.41833333,65.07,1.71,11.52
909,A3,Empress HT A3,0.7,64.31,2.14,14.82,61.71,1.511666667,13.41833333,65.07,1.7,11.53
911,A3,Empress HT A3,0.7,64.31,2.14,14.82,61.71,1.511666667,13.41833333,65.07,1.71,11.53
1865,A3,Empress LT A3,0.7,64.31,2.14,14.82,64.305,2.135,14.82,65.07,1.96,13.7
1863,A3,Empress LT A3,0.7,64.31,2.14,14.82,64.305,2.135,14.82,65.08,1.96,13.69
884,A3,Empress HT A3,0.5,64.31,2.14,14.82,61.71,1.511666667,13.41833333,65.09,1.79,11.68
888,A3,Empress HT A3,0.5,64.31,2.14,14.82,61.71,1.511666667,13.41833333,65.09,1.78,11.69
1803,A3,Empress LT A3,0.3,64.31,2.14,14.82,64.305,2.135,14.82,65.09,1.91,12.03
1805,A3,Empress LT A3,0.3,64.31,2.14,14.82,64.305,2.135,14.82,65.09,1.9,12.01
1808,A3,Empress LT A3,0.3,64.31,2.14,14.82,64.305,2.135,14.82,65.09,1.88,12.52
1855,A3,Empress LT A3,0.5,64.31,2.14,14.82,64.305,2.135,14.82,65.09,1.88,12.77
1861,A3,Empress LT A3,0.7,64.31,2.14,14.82,64.305,2.135,14.82,65.09,1.96,13.68
886,A3,Empress HT A3,0.5,64.31,2.14,14.82,61.71,1.511666667,13.41833333,65.1,1.78,11.7
1801,A3,Empress LT A3,0.3,64.31,2.14,14.82,64.305,2.135,14.82,65.1,1.9,12.06
1810,A3,Empress LT A3,0.3,64.31,2.14,14.82,64.305,2.135,14.82,65.1,1.87,12.54
1812,A3,Empress LT A3,0.3,64.31,2.14,14.82,64.305,2.135,14.82,65.1,1.88,12.54
1857,A3,Empress LT A3,0.5,64.31,2.14,14.82,64.305,2.135,14.82,65.1,1.87,12.78
1859,A3,Empress LT A3,0.5,64.31,2.14,14.82,64.305,2.135,14.82,65.1,1.88,12.8
466,A3,Empress HT A1,1.2,64.31,2.14,14.82,64.40833333,-0.453333333,6.843333333,65.11,0.94,8.03
468,A3,Empress HT A1,1.2,64.31,2.14,14.82,64.40833333,-0.453333333,6.843333333,65.11,0.95,8.03
436,A3,Empress HT A1,0.7,64.31,2.14,14.82,64.40833333,-0.453333333,6.843333333,65.12,1.31,8.83
438,A3,Empress HT A1,0.7,64.31,2.14,14.82,64.40833333,-0.453333333,6.843333333,65.12,1.31,8.83
1849,A3,Empress LT A3,0.5,64.31,2.14,14.82,64.305,2.135,14.82,65.12,1.74,12.91
1853,A3,Empress LT A3,0.5,64.31,2.14,14.82,64.305,2.135,14.82,65.12,1.74,12.92
1851,A3,Empress LT A3,0.5,64.31,2.14,14.82,64.305,2.135,14.82,65.13,1.74,12.92
434,A3,Empress HT A1,0.7,64.31,2.14,14.82,64.40833333,-0.453333333,6.843333333,65.14,1.3,8.82
464,A3,Empress HT A1,1.2,64.31,2.14,14.82,64.40833333,-0.453333333,6.843333333,65.14,0.94,8.01
892,A3,Empress HT A3,0.5,64.31,2.14,14.82,61.71,1.511666667,13.41833333,65.14,1.79,11.69
1813,A3,Empress LT A3,0.3,64.31,2.14,14.82,64.305,2.135,14.82,65.14,1.8,12.34
1815,A3,Empress LT A3,0.3,64.31,2.14,14.82,64.305,2.135,14.82,65.14,1.8,12.33
1820,A3,Empress LT A3,0.3,64.31,2.14,14.82,64.305,2.135,14.82,65.14,1.89,12.78
1822,A3,Empress LT A3,0.3,64.31,2.14,14.82,64.305,2.135,14.82,65.14,1.9,12.79
1897,A3,Empress LT A3,1.2,64.31,2.14,14.82,64.305,2.135,14.82,65.14,1.8,13.81
1899,A3,Empress LT A3,1.2,64.31,2.14,14.82,64.305,2.135,14.82,65.14,1.81,13.81
1901,A3,Empress LT A3,1.2,64.31,2.14,14.82,64.305,2.135,14.82,65.14,1.81,13.82
430,A3,Empress HT A1,0.7,64.31,2.14,14.82,64.40833333,-0.453333333,6.843333333,65.15,1.32,9.03
432,A3,Empress HT A1,0.7,64.31,2.14,14.82,64.40833333,-0.453333333,6.843333333,65.15,1.32,9.04
894,A3,Empress HT A3,0.5,64.31,2.14,14.82,61.71,1.511666667,13.41833333,65.15,1.8,11.69
1817,A3,Empress LT A3,0.3,64.31,2.14,14.82,64.305,2.135,14.82,65.15,1.8,12.33
1824,A3,Empress LT A3,0.3,64.31,2.14,14.82,64.305,2.135,14.82,65.15,1.89,12.8
1873,A3,Empress LT A3,0.7,64.31,2.14,14.82,64.305,2.135,14.82,65.16,1.94,13.73
1875,A3,Empress LT A3,0.7,64.31,2.14,14.82,64.305,2.135,14.82,65.16,1.94,13.73
1877,A3,Empress LT A3,0.7,64.31,2.14,14.82,64.305,2.135,14.82,65.16,1.94,13.74
1885,A3,Empress LT A3,0.7,64.31,2.14,14.82,64.305,2.135,14.82,65.16,1.94,13.83
1887,A3,Empress LT A3,0.7,64.31,2.14,14.82,64.305,2.135,14.82,65.17,1.95,13.83
423,A3,Empress HT A1,0.7,64.31,2.14,14.82,64.40833333,-0.453333333,6.843333333,65.18,1.35,8.87
425,A3,Empress HT A1,0.7,64.31,2.14,14.82,64.40833333,-0.453333333,6.843333333,65.18,1.35,8.87
1833,A3,Empress LT A3,0.5,64.31,2.14,14.82,64.305,2.135,14.82,65.18,1.85,12.6
1835,A3,Empress LT A3,0.5,64.31,2.14,14.82,64.305,2.135,14.82,65.18,1.86,12.6
1889,A3,Empress LT A3,0.7,64.31,2.14,14.82,64.305,2.135,14.82,65.18,1.95,13.84
390,A3,Empress HT A1,0.3,64.31,2.14,14.82,64.40833333,-0.453333333,6.843333333,65.19,1.82,11.21
392,A3,Empress HT A1,0.5,64.31,2.14,14.82,64.40833333,-0.453333333,6.843333333,65.19,1.57,9.1
394,A3,Empress HT A1,0.5,64.31,2.14,14.82,64.40833333,-0.453333333,6.843333333,65.19,1.57,9.12
421,A3,Empress HT A1,0.7,64.31,2.14,14.82,64.40833333,-0.453333333,6.843333333,65.19,1.35,8.87
841,A3,Empress HT A3,0.3,64.31,2.14,14.82,61.71,1.511666667,13.41833333,65.19,1.84,11.5
843,A3,Empress HT A3,0.3,64.31,2.14,14.82,61.71,1.511666667,13.41833333,65.19,1.83,11.5
845,A3,Empress HT A3,0.3,64.31,2.14,14.82,61.71,1.511666667,13.41833333,65.19,1.83,11.5
895,A3,Empress HT A3,0.5,64.31,2.14,14.82,61.71,1.511666667,13.41833333,65.19,1.81,11.59
1831,A3,Empress LT A3,0.5,64.31,2.14,14.82,64.305,2.135,14.82,65.19,1.86,12.6
388,A3,Empress HT A1,0.3,64.31,2.14,14.82,64.40833333,-0.453333333,6.843333333,65.2,1.83,11.18
396,A3,Empress HT A1,0.5,64.31,2.14,14.82,64.40833333,-0.453333333,6.843333333,65.2,1.57,9.11
897,A3,Empress HT A3,0.5,64.31,2.14,14.82,61.71,1.511666667,13.41833333,65.2,1.81,11.59
899,A3,Empress HT A3,0.5,64.31,2.14,14.82,61.71,1.511666667,13.41833333,65.2,1.81,11.6
364,A3,Empress HT A1,0.3,64.31,2.14,14.82,64.40833333,-0.453333333,6.843333333,65.24,1.8,10.5
366,A3,Empress HT A1,0.3,64.31,2.14,14.82,64.40833333,-0.453333333,6.843333333,65.24,1.81,10.51
439,A3,Empress HT A1,0.7,64.31,2.14,14.82,64.40833333,-0.453333333,6.843333333,65.24,1.32,8.08
1825,A3,Empress LT A3,0.3,64.31,2.14,14.82,64.305,2.135,14.82,65.24,1.78,13.01
362,A3,Empress HT A1,0.3,64.31,2.14,14.82,64.40833333,-0.453333333,6.843333333,65.25,1.81,10.5
441,A3,Empress HT A1,0.7,64.31,2.14,14.82,64.40833333,-0.453333333,6.843333333,65.25,1.32,8.07
443,A3,Empress HT A1,0.7,64.31,2.14,14.82,64.40833333,-0.453333333,6.843333333,65.25,1.31,8.08
883,A3,Empress HT A3,0.5,64.31,2.14,14.82,61.71,1.511666667,13.41833333,65.26,1.77,11.62
885,A3,Empress HT A3,0.5,64.31,2.14,14.82,61.71,1.511666667,13.41833333,65.26,1.77,11.61
887,A3,Empress HT A3,0.5,64.31,2.14,14.82,61.71,1.511666667,13.41833333,65.26,1.77,11.61
408,A3,Empress HT A1,0.5,64.31,2.14,14.82,64.40833333,-0.453333333,6.843333333,65.27,1.55,9.07
890,A3,Empress HT A3,0.5,64.31,2.14,14.82,61.71,1.511666667,13.41833333,65.27,1.83,11.62
1827,A3,Empress LT A3,0.3,64.31,2.14,14.82,64.305,2.135,14.82,65.27,1.79,12.99
1829,A3,Empress LT A3,0.3,64.31,2.14,14.82,64.305,2.135,14.82,65.27,1.8,13
386,A3,Empress HT A1,0.3,64.31,2.14,14.82,64.40833333,-0.453333333,6.843333333,65.28,1.84,11.1
406,A3,Empress HT A1,0.5,64.31,2.14,14.82,64.40833333,-0.453333333,6.843333333,65.28,1.56,9.07
454,A3,Empress HT A1,1.2,64.31,2.14,14.82,64.40833333,-0.453333333,6.843333333,65.28,0.98,7.72
456,A3,Empress HT A1,1.2,64.31,2.14,14.82,64.40833333,-0.453333333,6.843333333,65.28,0.99,7.72
404,A3,Empress HT A1,0.5,64.31,2.14,14.82,64.40833333,-0.453333333,6.843333333,65.29,1.55,9.08
452,A3,Empress HT A1,1.2,64.31,2.14,14.82,64.40833333,-0.453333333,6.843333333,65.29,0.99,7.72
893,A3,Empress HT A3,0.5,64.31,2.14,14.82,61.71,1.511666667,13.41833333,65.29,1.79,11.61
1839,A3,Empress LT A3,0.5,64.31,2.14,14.82,64.305,2.135,14.82,65.29,1.71,12.4
1841,A3,Empress LT A3,0.5,64.31,2.14,14.82,64.305,2.135,14.82,65.29,1.7,12.4
889,A3,Empress HT A3,0.5,64.31,2.14,14.82,61.71,1.511666667,13.41833333,65.3,1.78,11.6
891,A3,Empress HT A3,0.5,64.31,2.14,14.82,61.71,1.511666667,13.41833333,65.3,1.79,11.62
1837,A3,Empress LT A3,0.5,64.31,2.14,14.82,64.305,2.135,14.82,65.3,1.71,12.41
374,A3,Empress HT A1,0.3,64.31,2.14,14.82,64.40833333,-0.453333333,6.843333333,65.32,1.79,10.65
378,A3,Empress HT A1,0.3,64.31,2.14,14.82,64.40833333,-0.453333333,6.843333333,65.32,1.77,10.66
376,A3,Empress HT A1,0.3,64.31,2.14,14.82,64.40833333,-0.453333333,6.843333333,65.33,1.79,10.67
849,A3,Empress HT A3,0.3,64.31,2.14,14.82,61.71,1.511666667,13.41833333,65.33,1.87,11.73
851,A3,Empress HT A3,0.3,64.31,2.14,14.82,61.71,1.511666667,13.41833333,65.33,1.87,11.74
433,A3,Empress HT A1,0.7,64.31,2.14,14.82,64.40833333,-0.453333333,6.843333333,65.34,1.29,8.73
437,A3,Empress HT A1,0.7,64.31,2.14,14.82,64.40833333,-0.453333333,6.843333333,65.34,1.3,8.73
847,A3,Empress HT A3,0.3,64.31,2.14,14.82,61.71,1.511666667,13.41833333,65.34,1.87,11.7
853,A3,Empress HT A3,0.3,64.31,2.14,14.82,61.71,1.511666667,13.41833333,65.34,1.86,11.7
435,A3,Empress HT A1,0.7,64.31,2.14,14.82,64.40833333,-0.453333333,6.843333333,65.35,1.29,8.75
855,A3,Empress HT A3,0.3,64.31,2.14,14.82,61.71,1.511666667,13.41833333,65.35,1.86,11.7
857,A3,Empress HT A3,0.3,64.31,2.14,14.82,61.71,1.511666667,13.41833333,65.36,1.85,11.7
429,A3,Empress HT A1,0.7,64.31,2.14,14.82,64.40833333,-0.453333333,6.843333333,65.37,1.31,8.96
431,A3,Empress HT A1,0.7,64.31,2.14,14.82,64.40833333,-0.453333333,6.843333333,65.37,1.31,8.95
458,A3,Empress HT A1,1.2,64.31,2.14,14.82,64.40833333,-0.453333333,6.843333333,65.37,0.97,7.71
462,A3,Empress HT A1,1.2,64.31,2.14,14.82,64.40833333,-0.453333333,6.843333333,65.37,0.97,7.72
427,A3,Empress HT A1,0.7,64.31,2.14,14.82,64.40833333,-0.453333333,6.843333333,65.38,1.3,8.96
460,A3,Empress HT A1,1.2,64.31,2.14,14.82,64.40833333,-0.453333333,6.843333333,65.38,0.96,7.72
387,A3,Empress HT A1,0.3,64.31,2.14,14.82,64.40833333,-0.453333333,6.843333333,65.41,1.81,11.06
389,A3,Empress HT A1,0.3,64.31,2.14,14.82,64.40833333,-0.453333333,6.843333333,65.41,1.81,11.09
385,A3,Empress HT A1,0.3,64.31,2.14,14.82,64.40833333,-0.453333333,6.843333333,65.42,1.8,11.03
445,A3,Empress HT A1,0.7,64.31,2.14,14.82,64.40833333,-0.453333333,6.843333333,65.42,1.28,8.23
449,A3,Empress HT A1,0.7,64.31,2.14,14.82,64.40833333,-0.453333333,6.843333333,65.42,1.28,8.24
1807,A3,Empress LT A3,0.3,64.31,2.14,14.82,64.305,2.135,14.82,65.42,1.86,12.41
1809,A3,Empress LT A3,0.3,64.31,2.14,14.82,64.305,2.135,14.82,65.42,1.86,12.42
1811,A3,Empress LT A3,0.3,64.31,2.14,14.82,64.305,2.135,14.82,65.42,1.86,12.44
447,A3,Empress HT A1,0.7,64.31,2.14,14.82,64.40833333,-0.453333333,6.843333333,65.43,1.28,8.24
1819,A3,Empress LT A3,0.3,64.31,2.14,14.82,64.305,2.135,14.82,65.43,1.88,12.66
1821,A3,Empress LT A3,0.3,64.31,2.14,14.82,64.305,2.135,14.82,65.43,1.88,12.66
1823,A3,Empress LT A3,0.3,64.31,2.14,14.82,64.305,2.135,14.82,65.43,1.89,12.66
373,A3,Empress HT A1,0.3,64.31,2.14,14.82,64.40833333,-0.453333333,6.843333333,65.49,1.77,10.58
375,A3,Empress HT A1,0.3,64.31,2.14,14.82,64.40833333,-0.453333333,6.843333333,65.49,1.76,10.58
377,A3,Empress HT A1,0.3,64.31,2.14,14.82,64.40833333,-0.453333333,6.843333333,65.49,1.76,10.59
393,A3,Empress HT A1,0.5,64.31,2.14,14.82,64.40833333,-0.453333333,6.843333333,65.53,1.57,9.01
866,A3,Empress HT A3,0.3,64.31,2.14,14.82,61.71,1.511666667,13.41833333,65.53,1.84,11.08
868,A3,Empress HT A3,0.3,64.31,2.14,14.82,61.71,1.511666667,13.41833333,65.53,1.83,11.1
870,A3,Empress HT A3,0.3,64.31,2.14,14.82,61.71,1.511666667,13.41833333,65.53,1.85,11.11
391,A3,Empress HT A1,0.5,64.31,2.14,14.82,64.40833333,-0.453333333,6.843333333,65.54,1.56,9.02
395,A3,Empress HT A1,0.5,64.31,2.14,14.82,64.40833333,-0.453333333,6.843333333,65.54,1.57,9.02
368,A3,Empress HT A1,0.3,64.31,2.14,14.82,64.40833333,-0.453333333,6.843333333,65.58,1.76,10.94
370,A3,Empress HT A1,0.3,64.31,2.14,14.82,64.40833333,-0.453333333,6.843333333,65.58,1.77,10.93
398,A3,Empress HT A1,0.5,64.31,2.14,14.82,64.40833333,-0.453333333,6.843333333,65.59,1.51,8.78
400,A3,Empress HT A1,0.5,64.31,2.14,14.82,64.40833333,-0.453333333,6.843333333,65.59,1.5,8.77
463,A3,Empress HT A1,1.2,64.31,2.14,14.82,64.40833333,-0.453333333,6.843333333,65.59,0.93,7.88
465,A3,Empress HT A1,1.2,64.31,2.14,14.82,64.40833333,-0.453333333,6.843333333,65.59,0.92,7.89
467,A3,Empress HT A1,1.2,64.31,2.14,14.82,64.40833333,-0.453333333,6.843333333,65.59,0.92,7.9
372,A3,Empress HT A1,0.3,64.31,2.14,14.82,64.40833333,-0.453333333,6.843333333,65.6,1.76,10.94
402,A3,Empress HT A1,0.5,64.31,2.14,14.82,64.40833333,-0.453333333,6.843333333,65.6,1.5,8.79
405,A3,Empress HT A1,0.5,64.31,2.14,14.82,64.40833333,-0.453333333,6.843333333,65.62,1.56,8.98
407,A3,Empress HT A1,0.5,64.31,2.14,14.82,64.40833333,-0.453333333,6.843333333,65.62,1.55,8.99
403,A3,Empress HT A1,0.5,64.31,2.14,14.82,64.40833333,-0.453333333,6.843333333,65.63,1.55,8.99
365,A3,Empress HT A1,0.3,64.31,2.14,14.82,64.40833333,-0.453333333,6.843333333,65.65,1.79,10.38
363,A3,Empress HT A1,0.3,64.31,2.14,14.82,64.40833333,-0.453333333,6.843333333,65.66,1.78,10.38
867,A3,Empress HT A3,0.3,64.31,2.14,14.82,61.71,1.511666667,13.41833333,65.67,1.82,11.03
