Repository: drmateusrocha/Capstone-Project

# Capstone-Project
Rocha's Capstone Project - Berkeley

## AI/ML models to predict the final color of leucite-reinforced ceramic veneer restorations

**Mateus Rocha**
Center for Dental Biomaterials, College of Dentistry of University of Florida.
mrocha@dental.ufl.edu
www.biomaterials.dental.ufl.edu

## Data Sources
The data source can be found in this GitHub depository. The data collection was obtained by the author research group according to the following protocol:

Leucite-reinforced glass-ceramics blocks (IPS Empress® CAD, C14, Ivoclar Vivadent, Schaan Liechtenstein) (Figure 1) in 4 different shades (HT - A1, A3; LT - A1, A3) were used in this study.

File: data.csv (part 3 of 5)
ID,Substrate,Ceramic,Thickness,Lsub,asub,bsub,Lcer,acer,bcer,L,a,b
361,A3,Empress HT A1,0.3,64.31,2.14,14.82,64.40833333,-0.453333333,6.843333333,65.68,1.78,10.37
865,A3,Empress HT A3,0.3,64.31,2.14,14.82,61.71,1.511666667,13.41833333,65.68,1.82,11.01
869,A3,Empress HT A3,0.3,64.31,2.14,14.82,61.71,1.511666667,13.41833333,65.68,1.83,11.03
369,A3,Empress HT A1,0.3,64.31,2.14,14.82,64.40833333,-0.453333333,6.843333333,65.74,1.73,10.87
367,A3,Empress HT A1,0.3,64.31,2.14,14.82,64.40833333,-0.453333333,6.843333333,65.75,1.74,10.87
371,A3,Empress HT A1,0.3,64.31,2.14,14.82,64.40833333,-0.453333333,6.843333333,65.75,1.74,10.86
451,A3,Empress HT A1,1.2,64.31,2.14,14.82,64.40833333,-0.453333333,6.843333333,65.83,0.97,7.6
453,A3,Empress HT A1,1.2,64.31,2.14,14.82,64.40833333,-0.453333333,6.843333333,65.83,0.97,7.6
455,A3,Empress HT A1,1.2,64.31,2.14,14.82,64.40833333,-0.453333333,6.843333333,65.83,0.97,7.6
457,A3,Empress HT A1,1.2,64.31,2.14,14.82,64.40833333,-0.453333333,6.843333333,65.86,0.95,7.6
459,A3,Empress HT A1,1.2,64.31,2.14,14.82,64.40833333,-0.453333333,6.843333333,65.87,0.95,7.6
461,A3,Empress HT A1,1.2,64.31,2.14,14.82,64.40833333,-0.453333333,6.843333333,65.87,0.94,7.6
397,A3,Empress HT A1,0.5,64.31,2.14,14.82,64.40833333,-0.453333333,6.843333333,65.91,1.49,8.69
399,A3,Empress HT A1,0.5,64.31,2.14,14.82,64.40833333,-0.453333333,6.843333333,65.91,1.5,8.69
401,A3,Empress HT A1,0.5,64.31,2.14,14.82,64.40833333,-0.453333333,6.843333333,65.93,1.5,8.69
812,A1,Empress HT A3,1.2,71.29,1,10.87,61.71,1.511666667,13.41833333,66.16,1.58,14.43
816,A1,Empress HT A3,1.2,71.29,1,10.87,61.71,1.511666667,13.41833333,66.16,1.59,14.46
814,A1,Empress HT A3,1.2,71.29,1,10.87,61.71,1.511666667,13.41833333,66.17,1.57,14.45
824,A1,Empress HT A3,1.2,71.29,1,10.87,61.71,1.511666667,13.41833333,66.18,1.62,13.93
826,A1,Empress HT A3,1.2,71.29,1,10.87,61.71,1.511666667,13.41833333,66.19,1.63,13.93
828,A1,Empress HT A3,1.2,71.29,1,10.87,61.71,1.511666667,13.41833333,66.2,1.63,13.95
832,A1,Empress HT A3,1.2,71.29,1,10.87,61.71,1.511666667,13.41833333,66.28,1.47,13.63
834,A1,Empress HT A3,1.2,71.29,1,10.87,61.71,1.511666667,13.41833333,66.28,1.48,13.62
416,A3,Empress HT A1,0.5,64.31,2.14,14.82,64.40833333,-0.453333333,6.843333333,66.29,1.45,8.16
418,A3,Empress HT A1,0.5,64.31,2.14,14.82,64.40833333,-0.453333333,6.843333333,66.29,1.45,8.16
830,A1,Empress HT A3,1.2,71.29,1,10.87,61.71,1.511666667,13.41833333,66.29,1.48,13.63
420,A3,Empress HT A1,0.5,64.31,2.14,14.82,64.40833333,-0.453333333,6.843333333,66.3,1.46,8.17
1796,A1,Empress LT A3,1.2,71.29,1,10.87,64.305,2.135,14.82,66.4,1.74,15.36
1798,A1,Empress LT A3,1.2,71.29,1,10.87,64.305,2.135,14.82,66.4,1.73,15.36
1800,A1,Empress LT A3,1.2,71.29,1,10.87,64.305,2.135,14.82,66.4,1.74,15.37
1792,A1,Empress LT A3,1.2,71.29,1,10.87,64.305,2.135,14.82,66.44,1.87,15.56
1794,A1,Empress LT A3,1.2,71.29,1,10.87,64.305,2.135,14.82,66.44,1.87,15.57
410,A3,Empress HT A1,0.5,64.31,2.14,14.82,64.40833333,-0.453333333,6.843333333,66.45,1.42,7.66
412,A3,Empress HT A1,0.5,64.31,2.14,14.82,64.40833333,-0.453333333,6.843333333,66.45,1.42,7.66
414,A3,Empress HT A1,0.5,64.31,2.14,14.82,64.40833333,-0.453333333,6.843333333,66.45,1.42,7.65
1790,A1,Empress LT A3,1.2,71.29,1,10.87,64.305,2.135,14.82,66.46,1.86,15.56
822,A1,Empress HT A3,1.2,71.29,1,10.87,61.71,1.511666667,13.41833333,66.48,1.64,13.79
818,A1,Empress HT A3,1.2,71.29,1,10.87,61.71,1.511666667,13.41833333,66.51,1.64,13.78
820,A1,Empress HT A3,1.2,71.29,1,10.87,61.71,1.511666667,13.41833333,66.51,1.64,13.79
415,A3,Empress HT A1,0.5,64.31,2.14,14.82,64.40833333,-0.453333333,6.843333333,66.61,1.43,8.07
417,A3,Empress HT A1,0.5,64.31,2.14,14.82,64.40833333,-0.453333333,6.843333333,66.61,1.44,8.07
419,A3,Empress HT A1,0.5,64.31,2.14,14.82,64.40833333,-0.453333333,6.843333333,66.62,1.44,8.08
780,A1,Empress HT A3,0.5,71.29,1,10.87,61.71,1.511666667,13.41833333,66.69,1.6,13.57
811,A1,Empress HT A3,1.2,71.29,1,10.87,61.71,1.511666667,13.41833333,66.69,1.58,14.3
813,A1,Empress HT A3,1.2,71.29,1,10.87,61.71,1.511666667,13.41833333,66.69,1.57,14.31
815,A1,Empress HT A3,1.2,71.29,1,10.87,61.71,1.511666667,13.41833333,66.69,1.58,14.31
836,A1,Empress HT A3,1.2,71.29,1,10.87,61.71,1.511666667,13.41833333,66.7,1.36,13.11
838,A1,Empress HT A3,1.2,71.29,1,10.87,61.71,1.511666667,13.41833333,66.72,1.37,13.1
840,A1,Empress HT A3,1.2,71.29,1,10.87,61.71,1.511666667,13.41833333,66.72,1.37,13.1
1360,A3,Empress LT A1,0.5,64.31,2.14,14.82,71.29166667,0.996666667,10.87166667,66.75,1.42,9.32
1362,A3,Empress LT A1,0.5,64.31,2.14,14.82,71.29166667,0.996666667,10.87166667,66.75,1.43,9.32
823,A1,Empress HT A3,1.2,71.29,1,10.87,61.71,1.511666667,13.41833333,66.76,1.62,13.78
825,A1,Empress HT A3,1.2,71.29,1,10.87,61.71,1.511666667,13.41833333,66.76,1.61,13.79
1358,A3,Empress LT A1,0.5,64.31,2.14,14.82,71.29166667,0.996666667,10.87166667,66.76,1.43,9.32
827,A1,Empress HT A3,1.2,71.29,1,10.87,61.71,1.511666667,13.41833333,66.78,1.62,13.79
409,A3,Empress HT A1,0.5,64.31,2.14,14.82,64.40833333,-0.453333333,6.843333333,66.79,1.41,7.56
411,A3,Empress HT A1,0.5,64.31,2.14,14.82,64.40833333,-0.453333333,6.843333333,66.79,1.42,7.56
413,A3,Empress HT A1,0.5,64.31,2.14,14.82,64.40833333,-0.453333333,6.843333333,66.8,1.41,7.57
1328,A3,Empress LT A1,0.3,64.31,2.14,14.82,71.29166667,0.996666667,10.87166667,66.86,1.37,9.52
1330,A3,Empress LT A1,0.3,64.31,2.14,14.82,71.29166667,0.996666667,10.87166667,66.89,1.38,9.53
1332,A3,Empress LT A1,0.3,64.31,2.14,14.82,71.29166667,0.996666667,10.87166667,66.9,1.37,9.55
1791,A1,Empress LT A3,1.2,71.29,1,10.87,64.305,2.135,14.82,66.97,1.84,15.3
1793,A1,Empress LT A3,1.2,71.29,1,10.87,64.305,2.135,14.82,66.97,1.84,15.29
1789,A1,Empress LT A3,1.2,71.29,1,10.87,64.305,2.135,14.82,66.98,1.84,15.3
1795,A1,Empress LT A3,1.2,71.29,1,10.87,64.305,2.135,14.82,66.99,1.71,15.06
1799,A1,Empress LT A3,1.2,71.29,1,10.87,64.305,2.135,14.82,66.99,1.71,15.07
1797,A1,Empress LT A3,1.2,71.29,1,10.87,64.305,2.135,14.82,67.01,1.72,15.04
1346,A3,Empress LT A1,0.3,64.31,2.14,14.82,71.29166667,0.996666667,10.87166667,67.04,1.42,9.28
1327,A3,Empress LT A1,0.3,64.31,2.14,14.82,71.29166667,0.996666667,10.87166667,67.06,1.35,9.44
1348,A3,Empress LT A1,0.3,64.31,2.14,14.82,71.29166667,0.996666667,10.87166667,67.06,1.44,9.26
1350,A3,Empress LT A1,0.3,64.31,2.14,14.82,71.29166667,0.996666667,10.87166667,67.06,1.43,9.27
1329,A3,Empress LT A1,0.3,64.31,2.14,14.82,71.29166667,0.996666667,10.87166667,67.13,1.36,9.43
1331,A3,Empress LT A1,0.3,64.31,2.14,14.82,71.29166667,0.996666667,10.87166667,67.13,1.36,9.44
831,A1,Empress HT A3,1.2,71.29,1,10.87,61.71,1.511666667,13.41833333,67.14,1.45,13.32
833,A1,Empress HT A3,1.2,71.29,1,10.87,61.71,1.511666667,13.41833333,67.14,1.45,13.32
829,A1,Empress HT A3,1.2,71.29,1,10.87,61.71,1.511666667,13.41833333,67.15,1.46,13.32
821,A1,Empress HT A3,1.2,71.29,1,10.87,61.71,1.511666667,13.41833333,67.21,1.62,13.61
350,A1,Empress HT A1,1.2,71.29,1,10.87,64.40833333,-0.453333333,6.843333333,67.22,0.66,9.11
352,A1,Empress HT A1,1.2,71.29,1,10.87,64.40833333,-0.453333333,6.843333333,67.22,0.66,9.1
354,A1,Empress HT A1,1.2,71.29,1,10.87,64.40833333,-0.453333333,6.843333333,67.22,0.66,9.11
819,A1,Empress HT A3,1.2,71.29,1,10.87,61.71,1.511666667,13.41833333,67.22,1.63,13.61
817,A1,Empress HT A3,1.2,71.29,1,10.87,61.71,1.511666667,13.41833333,67.23,1.63,13.61
1345,A3,Empress LT A1,0.3,64.31,2.14,14.82,71.29166667,0.996666667,10.87166667,67.23,1.41,9.18
1347,A3,Empress LT A1,0.3,64.31,2.14,14.82,71.29166667,0.996666667,10.87166667,67.23,1.41,9.19
1349,A3,Empress LT A1,0.3,64.31,2.14,14.82,71.29166667,0.996666667,10.87166667,67.23,1.41,9.2
1322,A3,Empress LT A1,0.3,64.31,2.14,14.82,71.29166667,0.996666667,10.87166667,67.33,1.48,8.88
1324,A3,Empress LT A1,0.3,64.31,2.14,14.82,71.29166667,0.996666667,10.87166667,67.33,1.47,8.88
1326,A3,Empress LT A1,0.3,64.31,2.14,14.82,71.29166667,0.996666667,10.87166667,67.33,1.47,8.89
1364,A3,Empress LT A1,0.5,64.31,2.14,14.82,71.29166667,0.996666667,10.87166667,67.36,1.29,9.62
1366,A3,Empress LT A1,0.5,64.31,2.14,14.82,71.29166667,0.996666667,10.87166667,67.36,1.29,9.62
1368,A3,Empress LT A1,0.5,64.31,2.14,14.82,71.29166667,0.996666667,10.87166667,67.37,1.29,9.62
1359,A3,Empress LT A1,0.5,64.31,2.14,14.82,71.29166667,0.996666667,10.87166667,67.39,1.38,9.11
1361,A3,Empress LT A1,0.5,64.31,2.14,14.82,71.29166667,0.996666667,10.87166667,67.39,1.38,9.11
1357,A3,Empress LT A1,0.5,64.31,2.14,14.82,71.29166667,0.996666667,10.87166667,67.4,1.38,9.1
779,A1,Empress HT A3,0.5,71.29,1,10.87,61.71,1.511666667,13.41833333,67.42,1.58,13.36
835,A1,Empress HT A3,1.2,71.29,1,10.87,61.71,1.511666667,13.41833333,67.42,1.35,12.88
837,A1,Empress HT A3,1.2,71.29,1,10.87,61.71,1.511666667,13.41833333,67.42,1.36,12.89
839,A1,Empress HT A3,1.2,71.29,1,10.87,61.71,1.511666667,13.41833333,67.42,1.36,12.91
342,A1,Empress HT A1,1.2,71.29,1,10.87,64.40833333,-0.453333333,6.843333333,67.5,0.63,8.93
338,A1,Empress HT A1,1.2,71.29,1,10.87,64.40833333,-0.453333333,6.843333333,67.51,0.63,8.93
340,A1,Empress HT A1,1.2,71.29,1,10.87,64.40833333,-0.453333333,6.843333333,67.51,0.63,8.93
1352,A3,Empress LT A1,0.5,64.31,2.14,14.82,71.29166667,0.996666667,10.87166667,67.53,1.32,8.73
1354,A3,Empress LT A1,0.5,64.31,2.14,14.82,71.29166667,0.996666667,10.87166667,67.53,1.33,8.72
1356,A3,Empress LT A1,0.5,64.31,2.14,14.82,71.29166667,0.996666667,10.87166667,67.53,1.33,8.72
1776,A1,Empress LT A3,1.2,71.29,1,10.87,64.305,2.135,14.82,67.53,1.72,14.63
1788,A1,Empress LT A3,1.2,71.29,1,10.87,64.305,2.135,14.82,67.53,1.77,14.15
1786,A1,Empress LT A3,1.2,71.29,1,10.87,64.305,2.135,14.82,67.54,1.77,14.14
1774,A1,Empress LT A3,1.2,71.29,1,10.87,64.305,2.135,14.82,67.55,1.73,14.63
1784,A1,Empress LT A3,1.2,71.29,1,10.87,64.305,2.135,14.82,67.55,1.77,14.12
1323,A3,Empress LT A1,0.3,64.31,2.14,14.82,71.29166667,0.996666667,10.87166667,67.56,1.46,8.79
1325,A3,Empress LT A1,0.3,64.31,2.14,14.82,71.29166667,0.996666667,10.87166667,67.56,1.46,8.79
1772,A1,Empress LT A3,1.2,71.29,1,10.87,64.305,2.135,14.82,67.56,1.73,14.63
1321,A3,Empress LT A1,0.3,64.31,2.14,14.82,71.29166667,0.996666667,10.87166667,67.58,1.46,8.79
1785,A1,Empress LT A3,1.2,71.29,1,10.87,64.305,2.135,14.82,67.58,1.73,14.12
1778,A1,Empress LT A3,1.2,71.29,1,10.87,64.305,2.135,14.82,67.6,1.69,13.81
1780,A1,Empress LT A3,1.2,71.29,1,10.87,64.305,2.135,14.82,67.6,1.69,13.82
1782,A1,Empress LT A3,1.2,71.29,1,10.87,64.305,2.135,14.82,67.6,1.69,13.82
344,A1,Empress HT A1,1.2,71.29,1,10.87,64.40833333,-0.453333333,6.843333333,67.61,0.67,8.65
346,A1,Empress HT A1,1.2,71.29,1,10.87,64.40833333,-0.453333333,6.843333333,67.61,0.66,8.66
348,A1,Empress HT A1,1.2,71.29,1,10.87,64.40833333,-0.453333333,6.843333333,67.61,0.67,8.66
1775,A1,Empress LT A3,1.2,71.29,1,10.87,64.305,2.135,14.82,67.62,1.72,14.58
1773,A1,Empress LT A3,1.2,71.29,1,10.87,64.305,2.135,14.82,67.63,1.72,14.59
360,A1,Empress HT A1,1.2,71.29,1,10.87,64.40833333,-0.453333333,6.843333333,67.64,0.66,8.92
1787,A1,Empress LT A3,1.2,71.29,1,10.87,64.305,2.135,14.82,67.64,1.75,14.08
356,A1,Empress HT A1,1.2,71.29,1,10.87,64.40833333,-0.453333333,6.843333333,67.65,0.65,8.92
358,A1,Empress HT A1,1.2,71.29,1,10.87,64.40833333,-0.453333333,6.843333333,67.65,0.66,8.91
1338,A3,Empress LT A1,0.3,64.31,2.14,14.82,71.29166667,0.996666667,10.87166667,67.66,1.4,8.55
1771,A1,Empress LT A3,1.2,71.29,1,10.87,64.305,2.135,14.82,67.66,1.72,14.58
1783,A1,Empress LT A3,1.2,71.29,1,10.87,64.305,2.135,14.82,67.66,1.75,14.05
1334,A3,Empress LT A1,0.3,64.31,2.14,14.82,71.29166667,0.996666667,10.87166667,67.67,1.4,8.54
1336,A3,Empress LT A1,0.3,64.31,2.14,14.82,71.29166667,0.996666667,10.87166667,67.67,1.4,8.55
1353,A3,Empress LT A1,0.5,64.31,2.14,14.82,71.29166667,0.996666667,10.87166667,67.67,1.3,8.65
1363,A3,Empress LT A1,0.5,64.31,2.14,14.82,71.29166667,0.996666667,10.87166667,67.68,1.26,9.48
1365,A3,Empress LT A1,0.5,64.31,2.14,14.82,71.29166667,0.996666667,10.87166667,67.68,1.26,9.48
1367,A3,Empress LT A1,0.5,64.31,2.14,14.82,71.29166667,0.996666667,10.87166667,67.68,1.26,9.49
1779,A1,Empress LT A3,1.2,71.29,1,10.87,64.305,2.135,14.82,67.72,1.67,13.75
1781,A1,Empress LT A3,1.2,71.29,1,10.87,64.305,2.135,14.82,67.72,1.68,13.76
1777,A1,Empress LT A3,1.2,71.29,1,10.87,64.305,2.135,14.82,67.73,1.67,13.75
1351,A3,Empress LT A1,0.5,64.31,2.14,14.82,71.29166667,0.996666667,10.87166667,67.74,1.31,8.64
1355,A3,Empress LT A1,0.5,64.31,2.14,14.82,71.29166667,0.996666667,10.87166667,67.74,1.31,8.63
1376,A3,Empress LT A1,0.5,64.31,2.14,14.82,71.29166667,0.996666667,10.87166667,67.8,1.38,9.05
1378,A3,Empress LT A1,0.5,64.31,2.14,14.82,71.29166667,0.996666667,10.87166667,67.81,1.38,9.07
1380,A3,Empress LT A1,0.5,64.31,2.14,14.82,71.29166667,0.996666667,10.87166667,67.81,1.38,9.06
1370,A3,Empress LT A1,0.5,64.31,2.14,14.82,71.29166667,0.996666667,10.87166667,67.88,1.35,8.99
1372,A3,Empress LT A1,0.5,64.31,2.14,14.82,71.29166667,0.996666667,10.87166667,67.88,1.36,8.99
1374,A3,Empress LT A1,0.5,64.31,2.14,14.82,71.29166667,0.996666667,10.87166667,67.88,1.36,9
1340,A3,Empress LT A1,0.3,64.31,2.14,14.82,71.29166667,0.996666667,10.87166667,67.91,1.27,8.55
1342,A3,Empress LT A1,0.3,64.31,2.14,14.82,71.29166667,0.996666667,10.87166667,67.91,1.28,8.54
1344,A3,Empress LT A1,0.3,64.31,2.14,14.82,71.29166667,0.996666667,10.87166667,67.91,1.27,8.53
332,A1,Empress HT A1,1.2,71.29,1,10.87,64.40833333,-0.453333333,6.843333333,67.92,0.68,8.91
334,A1,Empress HT A1,1.2,71.29,1,10.87,64.40833333,-0.453333333,6.843333333,67.93,0.69,8.92
336,A1,Empress HT A1,1.2,71.29,1,10.87,64.40833333,-0.453333333,6.843333333,67.95,0.68,8.92
1335,A3,Empress LT A1,0.3,64.31,2.14,14.82,71.29166667,0.996666667,10.87166667,67.96,1.38,8.44
1337,A3,Empress LT A1,0.3,64.31,2.14,14.82,71.29166667,0.996666667,10.87166667,67.96,1.38,8.45
1333,A3,Empress LT A1,0.3,64.31,2.14,14.82,71.29166667,0.996666667,10.87166667,67.97,1.38,8.44
1375,A3,Empress LT A1,0.5,64.31,2.14,14.82,71.29166667,0.996666667,10.87166667,68,1.36,8.96
1379,A3,Empress LT A1,0.5,64.31,2.14,14.82,71.29166667,0.996666667,10.87166667,68,1.36,8.97
1384,A3,Empress LT A1,0.7,64.31,2.14,14.82,71.29166667,0.996666667,10.87166667,68,1.24,8.94
1377,A3,Empress LT A1,0.5,64.31,2.14,14.82,71.29166667,0.996666667,10.87166667,68.01,1.36,8.96
1382,A3,Empress LT A1,0.7,64.31,2.14,14.82,71.29166667,0.996666667,10.87166667,68.01,1.23,8.95
1386,A3,Empress LT A1,0.7,64.31,2.14,14.82,71.29166667,0.996666667,10.87166667,68.01,1.23,8.94
1388,A3,Empress LT A1,0.7,64.31,2.14,14.82,71.29166667,0.996666667,10.87166667,68.01,1.24,8.96
1390,A3,Empress LT A1,0.7,64.31,2.14,14.82,71.29166667,0.996666667,10.87166667,68.01,1.23,8.97
1392,A3,Empress LT A1,0.7,64.31,2.14,14.82,71.29166667,0.996666667,10.87166667,68.01,1.23,8.97
1369,A3,Empress LT A1,0.5,64.31,2.14,14.82,71.29166667,0.996666667,10.87166667,68.03,1.32,8.91
351,A1,Empress HT A1,1.2,71.29,1,10.87,64.40833333,-0.453333333,6.843333333,68.04,0.65,8.95
353,A1,Empress HT A1,1.2,71.29,1,10.87,64.40833333,-0.453333333,6.843333333,68.04,0.66,8.95
1341,A3,Empress LT A1,0.3,64.31,2.14,14.82,71.29166667,0.996666667,10.87166667,68.04,1.26,8.47
1343,A3,Empress LT A1,0.3,64.31,2.14,14.82,71.29166667,0.996666667,10.87166667,68.04,1.25,8.46
1339,A3,Empress LT A1,0.3,64.31,2.14,14.82,71.29166667,0.996666667,10.87166667,68.05,1.26,8.49
349,A1,Empress HT A1,1.2,71.29,1,10.87,64.40833333,-0.453333333,6.843333333,68.06,0.65,8.95
804,A1,Empress HT A3,0.7,71.29,1,10.87,61.71,1.511666667,13.41833333,68.09,1.23,12.75
331,A1,Empress HT A1,1.2,71.29,1,10.87,64.40833333,-0.453333333,6.843333333,68.1,0.66,8.82
802,A1,Empress HT A3,0.7,71.29,1,10.87,61.71,1.511666667,13.41833333,68.1,1.23,12.77
806,A1,Empress HT A3,0.7,71.29,1,10.87,61.71,1.511666667,13.41833333,68.1,1.27,12.72
1371,A3,Empress LT A1,0.5,64.31,2.14,14.82,71.29166667,0.996666667,10.87166667,68.1,1.33,8.9
1373,A3,Empress LT A1,0.5,64.31,2.14,14.82,71.29166667,0.996666667,10.87166667,68.1,1.34,8.91
800,A1,Empress HT A3,0.7,71.29,1,10.87,61.71,1.511666667,13.41833333,68.11,1.23,12.77
808,A1,Empress HT A3,0.7,71.29,1,10.87,61.71,1.511666667,13.41833333,68.11,1.28,12.72
810,A1,Empress HT A3,0.7,71.29,1,10.87,61.71,1.511666667,13.41833333,68.11,1.28,12.73
333,A1,Empress HT A1,1.2,71.29,1,10.87,64.40833333,-0.453333333,6.843333333,68.12,0.66,8.83
335,A1,Empress HT A1,1.2,71.29,1,10.87,64.40833333,-0.453333333,6.843333333,68.13,0.66,8.83
768,A1,Empress HT A3,0.5,71.29,1,10.87,61.71,1.511666667,13.41833333,68.13,1.06,11.47
339,A1,Empress HT A1,1.2,71.29,1,10.87,64.40833333,-0.453333333,6.843333333,68.15,0.63,8.86
341,A1,Empress HT A1,1.2,71.29,1,10.87,64.40833333,-0.453333333,6.843333333,68.15,0.63,8.86
1381,A3,Empress LT A1,0.7,64.31,2.14,14.82,71.29166667,0.996666667,10.87166667,68.15,1.22,8.86
1383,A3,Empress LT A1,0.7,64.31,2.14,14.82,71.29166667,0.996666667,10.87166667,68.15,1.21,8.86
1385,A3,Empress LT A1,0.7,64.31,2.14,14.82,71.29166667,0.996666667,10.87166667,68.15,1.22,8.87
1389,A3,Empress LT A1,0.7,64.31,2.14,14.82,71.29166667,0.996666667,10.87166667,68.15,1.21,8.88
1391,A3,Empress LT A1,0.7,64.31,2.14,14.82,71.29166667,0.996666667,10.87166667,68.15,1.22,8.88
337,A1,Empress HT A1,1.2,71.29,1,10.87,64.40833333,-0.453333333,6.843333333,68.16,0.63,8.85
1387,A3,Empress LT A1,0.7,64.31,2.14,14.82,71.29166667,0.996666667,10.87166667,68.16,1.22,8.87
1400,A3,Empress LT A1,0.7,64.31,2.14,14.82,71.29166667,0.996666667,10.87166667,68.23,1.1,8.58
1402,A3,Empress LT A1,0.7,64.31,2.14,14.82,71.29166667,0.996666667,10.87166667,68.23,1.1,8.6
1404,A3,Empress LT A1,0.7,64.31,2.14,14.82,71.29166667,0.996666667,10.87166667,68.24,1.09,8.6
345,A1,Empress HT A1,1.2,71.29,1,10.87,64.40833333,-0.453333333,6.843333333,68.26,0.66,8.56
347,A1,Empress HT A1,1.2,71.29,1,10.87,64.40833333,-0.453333333,6.843333333,68.26,0.66,8.56
343,A1,Empress HT A1,1.2,71.29,1,10.87,64.40833333,-0.453333333,6.843333333,68.27,0.66,8.56
730,A1,Empress HT A3,0.3,71.29,1,10.87,61.71,1.511666667,13.41833333,68.28,0.99,11.14
732,A1,Empress HT A3,0.3,71.29,1,10.87,61.71,1.511666667,13.41833333,68.28,0.98,11.14
728,A1,Empress HT A3,0.3,71.29,1,10.87,61.71,1.511666667,13.41833333,68.29,0.99,11.15
1762,A1,Empress LT A3,0.7,71.29,1,10.87,64.305,2.135,14.82,68.3,1.42,14.16
1764,A1,Empress LT A3,0.7,71.29,1,10.87,64.305,2.135,14.82,68.3,1.43,14.16
1760,A1,Empress LT A3,0.7,71.29,1,10.87,64.305,2.135,14.82,68.31,1.44,14.15
1394,A3,Empress LT A1,0.7,64.31,2.14,14.82,71.29166667,0.996666667,10.87166667,68.32,1.21,8.76
1396,A3,Empress LT A1,0.7,64.31,2.14,14.82,71.29166667,0.996666667,10.87166667,68.32,1.2,8.77
1398,A3,Empress LT A1,0.7,64.31,2.14,14.82,71.29166667,0.996666667,10.87166667,68.32,1.2,8.77
355,A1,Empress HT A1,1.2,71.29,1,10.87,64.40833333,-0.453333333,6.843333333,68.33,0.65,8.79
357,A1,Empress HT A1,1.2,71.29,1,10.87,64.40833333,-0.453333333,6.843333333,68.33,0.64,8.79
1750,A1,Empress LT A3,0.7,71.29,1,10.87,64.305,2.135,14.82,68.33,1.4,14.27
359,A1,Empress HT A1,1.2,71.29,1,10.87,64.40833333,-0.453333333,6.843333333,68.34,0.65,8.79
1748,A1,Empress LT A3,0.7,71.29,1,10.87,64.305,2.135,14.82,68.34,1.4,14.26
1752,A1,Empress LT A3,0.7,71.29,1,10.87,64.305,2.135,14.82,68.34,1.4,14.27
1399,A3,Empress LT A1,0.7,64.31,2.14,14.82,71.29166667,0.996666667,10.87166667,68.4,1.08,8.51
1401,A3,Empress LT A1,0.7,64.31,2.14,14.82,71.29166667,0.996666667,10.87166667,68.4,1.08,8.51
1403,A3,Empress LT A1,0.7,64.31,2.14,14.82,71.29166667,0.996666667,10.87166667,68.4,1.08,8.51
788,A1,Empress HT A3,0.7,71.29,1,10.87,61.71,1.511666667,13.41833333,68.44,1.25,12.24
790,A1,Empress HT A3,0.7,71.29,1,10.87,61.71,1.511666667,13.41833333,68.44,1.25,12.23
792,A1,Empress HT A3,0.7,71.29,1,10.87,61.71,1.511666667,13.41833333,68.44,1.26,12.23
782,A1,Empress HT A3,0.7,71.29,1,10.87,61.71,1.511666667,13.41833333,68.49,1.27,12.33
784,A1,Empress HT A3,0.7,71.29,1,10.87,61.71,1.511666667,13.41833333,68.49,1.26,12.34
786,A1,Empress HT A3,0.7,71.29,1,10.87,61.71,1.511666667,13.41833333,68.49,1.27,12.34
1393,A3,Empress LT A1,0.7,64.31,2.14,14.82,71.29166667,0.996666667,10.87166667,68.5,1.18,8.69
1395,A3,Empress LT A1,0.7,64.31,2.14,14.82,71.29166667,0.996666667,10.87166667,68.5,1.18,8.69
1397,A3,Empress LT A1,0.7,64.31,2.14,14.82,71.29166667,0.996666667,10.87166667,68.5,1.18,8.68
1754,A1,Empress LT A3,0.7,71.29,1,10.87,64.305,2.135,14.82,68.5,1.3,14.07
1756,A1,Empress LT A3,0.7,71.29,1,10.87,64.305,2.135,14.82,68.5,1.3,14.08
1758,A1,Empress LT A3,0.7,71.29,1,10.87,64.305,2.135,14.82,68.51,1.3,14.09
1749,A1,Empress LT A3,0.7,71.29,1,10.87,64.305,2.135,14.82,68.53,1.38,14.16
1751,A1,Empress LT A3,0.7,71.29,1,10.87,64.305,2.135,14.82,68.53,1.38,14.15
1747,A1,Empress LT A3,0.7,71.29,1,10.87,64.305,2.135,14.82,68.54,1.39,14.15
1770,A1,Empress LT A3,0.7,71.29,1,10.87,64.305,2.135,14.82,68.55,1.2,13.76
1766,A1,Empress LT A3,0.7,71.29,1,10.87,64.305,2.135,14.82,68.56,1.19,13.76
1768,A1,Empress LT A3,0.7,71.29,1,10.87,64.305,2.135,14.82,68.56,1.19,13.76
1410,A3,Empress LT A1,0.7,64.31,2.14,14.82,71.29166667,0.996666667,10.87166667,68.66,1.13,8.57
1406,A3,Empress LT A1,0.7,64.31,2.14,14.82,71.29166667,0.996666667,10.87166667,68.67,1.14,8.57
1408,A3,Empress LT A1,0.7,64.31,2.14,14.82,71.29166667,0.996666667,10.87166667,68.67,1.13,8.58
1753,A1,Empress LT A3,0.7,71.29,1,10.87,64.305,2.135,14.82,68.68,1.28,13.97
1755,A1,Empress LT A3,0.7,71.29,1,10.87,64.305,2.135,14.82,68.69,1.29,13.96
1757,A1,Empress LT A3,0.7,71.29,1,10.87,64.305,2.135,14.82,68.69,1.29,13.98
1759,A1,Empress LT A3,0.7,71.29,1,10.87,64.305,2.135,14.82,68.71,1.41,13.95
1761,A1,Empress LT A3,0.7,71.29,1,10.87,64.305,2.135,14.82,68.71,1.4,13.96
1763,A1,Empress LT A3,0.7,71.29,1,10.87,64.305,2.135,14.82,68.71,1.4,13.96
1742,A1,Empress LT A3,0.7,71.29,1,10.87,64.305,2.135,14.82,68.72,1.45,14.28
1744,A1,Empress LT A3,0.7,71.29,1,10.87,64.305,2.135,14.82,68.72,1.45,14.29
1746,A1,Empress LT A3,0.7,71.29,1,10.87,64.305,2.135,14.82,68.72,1.45,14.29
1765,A1,Empress LT A3,0.7,71.29,1,10.87,64.305,2.135,14.82,68.74,1.18,13.66
1767,A1,Empress LT A3,0.7,71.29,1,10.87,64.305,2.135,14.82,68.74,1.18,13.67
1769,A1,Empress LT A3,0.7,71.29,1,10.87,64.305,2.135,14.82,68.74,1.18,13.68
805,A1,Empress HT A3,0.7,71.29,1,10.87,61.71,1.511666667,13.41833333,68.75,1.26,12.53
807,A1,Empress HT A3,0.7,71.29,1,10.87,61.71,1.511666667,13.41833333,68.75,1.26,12.53
809,A1,Empress HT A3,0.7,71.29,1,10.87,61.71,1.511666667,13.41833333,68.76,1.27,12.54
1736,A1,Empress LT A3,0.5,71.29,1,10.87,64.305,2.135,14.82,68.76,1.26,13.17
1738,A1,Empress LT A3,0.5,71.29,1,10.87,64.305,2.135,14.82,68.76,1.26,13.17
326,A1,Empress HT A1,0.7,71.29,1,10.87,64.40833333,-0.453333333,6.843333333,68.77,0.72,9.15
328,A1,Empress HT A1,0.7,71.29,1,10.87,64.40833333,-0.453333333,6.843333333,68.77,0.72,9.15
330,A1,Empress HT A1,0.7,71.29,1,10.87,64.40833333,-0.453333333,6.843333333,68.77,0.72,9.15
1740,A1,Empress LT A3,0.5,71.29,1,10.87,64.305,2.135,14.82,68.77,1.26,13.16
803,A1,Empress HT A3,0.7,71.29,1,10.87,61.71,1.511666667,13.41833333,68.81,1.19,12.52
801,A1,Empress HT A3,0.7,71.29,1,10.87,61.71,1.511666667,13.41833333,68.82,1.2,12.51
302,A1,Empress HT A1,0.7,71.29,1,10.87,64.40833333,-0.453333333,6.843333333,68.83,0.76,8.79
304,A1,Empress HT A1,0.7,71.29,1,10.87,64.40833333,-0.453333333,6.843333333,68.84,0.75,8.8
799,A1,Empress HT A3,0.7,71.29,1,10.87,61.71,1.511666667,13.41833333,68.84,1.2,12.52
1409,A3,Empress LT A1,0.7,64.31,2.14,14.82,71.29166667,0.996666667,10.87166667,68.84,1.12,8.49
306,A1,Empress HT A1,0.7,71.29,1,10.87,64.40833333,-0.453333333,6.843333333,68.85,0.75,8.8
1405,A3,Empress LT A1,0.7,64.31,2.14,14.82,71.29166667,0.996666667,10.87166667,68.85,1.12,8.5
1407,A3,Empress LT A1,0.7,64.31,2.14,14.82,71.29166667,0.996666667,10.87166667,68.85,1.12,8.49
1743,A1,Empress LT A3,0.7,71.29,1,10.87,64.305,2.135,14.82,68.85,1.43,14.2
1745,A1,Empress LT A3,0.7,71.29,1,10.87,64.305,2.135,14.82,68.85,1.43,14.2
1741,A1,Empress LT A3,0.7,71.29,1,10.87,64.305,2.135,14.82,68.86,1.44,14.19
798,A1,Empress HT A3,0.7,71.29,1,10.87,61.71,1.511666667,13.41833333,68.89,1.24,12.14
794,A1,Empress HT A3,0.7,71.29,1,10.87,61.71,1.511666667,13.41833333,68.92,1.25,12.17
796,A1,Empress HT A3,0.7,71.29,1,10.87,61.71,1.511666667,13.41833333,68.92,1.24,12.17
729,A1,Empress HT A3,0.3,71.29,1,10.87,61.71,1.511666667,13.41833333,68.96,0.96,10.93
731,A1,Empress HT A3,0.3,71.29,1,10.87,61.71,1.511666667,13.41833333,68.96,0.97,10.92
727,A1,Empress HT A3,0.3,71.29,1,10.87,61.71,1.511666667,13.41833333,68.97,0.97,10.92
783,A1,Empress HT A3,0.7,71.29,1,10.87,61.71,1.511666667,13.41833333,69.04,1.25,12.17
785,A1,Empress HT A3,0.7,71.29,1,10.87,61.71,1.511666667,13.41833333,69.04,1.25,12.17
781,A1,Empress HT A3,0.7,71.29,1,10.87,61.71,1.511666667,13.41833333,69.05,1.24,12.17
325,A1,Empress HT A1,0.7,71.29,1,10.87,64.40833333,-0.453333333,6.843333333,69.13,0.69,9.05
327,A1,Empress HT A1,0.7,71.29,1,10.87,64.40833333,-0.453333333,6.843333333,69.13,0.7,9.05
329,A1,Empress HT A1,0.7,71.29,1,10.87,64.40833333,-0.453333333,6.843333333,69.13,0.7,9.06
1712,A1,Empress LT A3,0.5,71.29,1,10.87,64.305,2.135,14.82,69.16,1.14,12.96
1714,A1,Empress LT A3,0.5,71.29,1,10.87,64.305,2.135,14.82,69.16,1.12,12.97
1716,A1,Empress LT A3,0.5,71.29,1,10.87,64.305,2.135,14.82,69.16,1.13,12.97
1440,A3,Empress LT A1,1.2,64.31,2.14,14.82,71.29166667,0.996666667,10.87166667,69.17,0.9,9.17
789,A1,Empress HT A3,0.7,71.29,1,10.87,61.71,1.511666667,13.41833333,69.18,1.24,12.03
787,A1,Empress HT A3,0.7,71.29,1,10.87,61.71,1.511666667,13.41833333,69.19,1.24,12.04
791,A1,Empress HT A3,0.7,71.29,1,10.87,61.71,1.511666667,13.41833333,69.19,1.23,12.04
1438,A3,Empress LT A1,1.2,64.31,2.14,14.82,71.29166667,0.996666667,10.87166667,69.19,0.9,9.15
1436,A3,Empress LT A1,1.2,64.31,2.14,14.82,71.29166667,0.996666667,10.87166667,69.2,0.9,9.14
722,A1,Empress HT A3,0.3,71.29,1,10.87,61.71,1.511666667,13.41833333,69.21,0.89,11.67
724,A1,Empress HT A3,0.3,71.29,1,10.87,61.71,1.511666667,13.41833333,69.21,0.89,11.66
726,A1,Empress HT A3,0.3,71.29,1,10.87,61.71,1.511666667,13.41833333,69.21,0.89,11.67
738,A1,Empress HT A3,0.3,71.29,1,10.87,61.71,1.511666667,13.41833333,69.22,0.85,8.95
736,A1,Empress HT A3,0.3,71.29,1,10.87,61.71,1.511666667,13.41833333,69.23,0.86,8.98
770,A1,Empress HT A3,0.5,71.29,1,10.87,61.71,1.511666667,13.41833333,69.23,1.19,12.32
772,A1,Empress HT A3,0.5,71.29,1,10.87,61.71,1.511666667,13.41833333,69.23,1.2,12.33
774,A1,Empress HT A3,0.5,71.29,1,10.87,61.71,1.511666667,13.41833333,69.24,1.2,12.34
734,A1,Empress HT A3,0.3,71.29,1,10.87,61.71,1.511666667,13.41833333,69.25,0.86,9.01
1724,A1,Empress LT A3,0.5,71.29,1,10.87,64.305,2.135,14.82,69.25,1.13,12.84
1726,A1,Empress LT A3,0.5,71.29,1,10.87,64.305,2.135,14.82,69.25,1.13,12.84
1728,A1,Empress LT A3,0.5,71.29,1,10.87,64.305,2.135,14.82,69.25,1.13,12.84
308,A1,Empress HT A1,0.7,71.29,1,10.87,64.40833333,-0.453333333,6.843333333,69.31,0.8,8.99
310,A1,Empress HT A1,0.7,71.29,1,10.87,64.40833333,-0.453333333,6.843333333,69.31,0.81,8.99
312,A1,Empress HT A1,0.7,71.29,1,10.87,64.40833333,-0.453333333,6.843333333,69.31,0.8,8.98
1706,A1,Empress LT A3,0.3,71.29,1,10.87,64.305,2.135,14.82,69.33,1.12,11.81
1710,A1,Empress LT A3,0.3,71.29,1,10.87,64.305,2.135,14.82,69.33,1.11,11.81
322,A1,Empress HT A1,0.7,71.29,1,10.87,64.40833333,-0.453333333,6.843333333,69.34,0.76,8.94
324,A1,Empress HT A1,0.7,71.29,1,10.87,64.40833333,-0.453333333,6.843333333,69.34,0.75,8.94
1708,A1,Empress LT A3,0.3,71.29,1,10.87,64.305,2.135,14.82,69.34,1.11,11.81
320,A1,Empress HT A1,0.7,71.29,1,10.87,64.40833333,-0.453333333,6.843333333,69.35,0.75,8.94
1730,A1,Empress LT A3,0.5,71.29,1,10.87,64.305,2.135,14.82,69.37,0.96,12.74
1732,A1,Empress LT A3,0.5,71.29,1,10.87,64.305,2.135,14.82,69.37,0.96,12.73
1734,A1,Empress LT A3,0.5,71.29,1,10.87,64.305,2.135,14.82,69.37,0.97,12.74
1430,A3,Empress LT A1,1.2,64.31,2.14,14.82,71.29166667,0.996666667,10.87166667,69.41,0.83,8.73
1432,A3,Empress LT A1,1.2,64.31,2.14,14.82,71.29166667,0.996666667,10.87166667,69.41,0.84,8.73
1434,A3,Empress LT A1,1.2,64.31,2.14,14.82,71.29166667,0.996666667,10.87166667,69.41,0.82,8.74
1704,A1,Empress LT A3,0.3,71.29,1,10.87,64.305,2.135,14.82,69.42,1.09,11.82
1700,A1,Empress LT A3,0.3,71.29,1,10.87,64.305,2.135,14.82,69.44,1.08,11.82
1702,A1,Empress LT A3,0.3,71.29,1,10.87,64.305,2.135,14.82,69.44,1.09,11.82
797,A1,Empress HT A3,0.7,71.29,1,10.87,61.71,1.511666667,13.41833333,69.46,1.24,11.99
1723,A1,Empress LT A3,0.5,71.29,1,10.87,64.305,2.135,14.82,69.46,1.12,12.75
1725,A1,Empress LT A3,0.5,71.29,1,10.87,64.305,2.135,14.82,69.46,1.12,12.75
1727,A1,Empress LT A3,0.5,71.29,1,10.87,64.305,2.135,14.82,69.46,1.12,12.75
301,A1,Empress HT A1,0.7,71.29,1,10.87,64.40833333,-0.453333333,6.843333333,69.47,0.74,8.68
793,A1,Empress HT A3,0.7,71.29,1,10.87,61.71,1.511666667,13.41833333,69.48,1.24,12
303,A1,Empress HT A1,0.7,71.29,1,10.87,64.40833333,-0.453333333,6.843333333,69.49,0.74,8.69
795,A1,Empress HT A3,0.7,71.29,1,10.87,61.71,1.511666667,13.41833333,69.49,1.23,12
1735,A1,Empress LT A3,0.5,71.29,1,10.87,64.305,2.135,14.82,69.49,1.23,12.89
1737,A1,Empress LT A3,0.5,71.29,1,10.87,64.305,2.135,14.82,69.49,1.23,12.89
1739,A1,Empress LT A3,0.5,71.29,1,10.87,64.305,2.135,14.82,69.49,1.23,12.89
305,A1,Empress HT A1,0.7,71.29,1,10.87,64.40833333,-0.453333333,6.843333333,69.5,0.75,8.69
746,A1,Empress HT A3,0.3,71.29,1,10.87,61.71,1.511666667,13.41833333,69.5,1.02,10.76
748,A1,Empress HT A3,0.3,71.29,1,10.87,61.71,1.511666667,13.41833333,69.5,1.02,10.76
750,A1,Empress HT A3,0.3,71.29,1,10.87,61.71,1.511666667,13.41833333,69.5,1.02,10.76
769,A1,Empress HT A3,0.5,71.29,1,10.87,61.71,1.511666667,13.41833333,69.5,1.17,12.19
773,A1,Empress HT A3,0.5,71.29,1,10.87,61.71,1.511666667,13.41833333,69.51,1.17,12.21
771,A1,Empress HT A3,0.5,71.29,1,10.87,61.71,1.511666667,13.41833333,69.53,1.17,12.2
1720,A1,Empress LT A3,0.5,71.29,1,10.87,64.305,2.135,14.82,69.59,1.2,12.53
1718,A1,Empress LT A3,0.5,71.29,1,10.87,64.305,2.135,14.82,69.6,1.2,12.53
1722,A1,Empress LT A3,0.5,71.29,1,10.87,64.305,2.135,14.82,69.6,1.2,12.52
307,A1,Empress HT A1,0.7,71.29,1,10.87,64.40833333,-0.453333333,6.843333333,69.61,0.77,8.86
309,A1,Empress HT A1,0.7,71.29,1,10.87,64.40833333,-0.453333333,6.843333333,69.61,0.77,8.88
311,A1,Empress HT A1,0.7,71.29,1,10.87,64.40833333,-0.453333333,6.843333333,69.61,0.78,8.87
776,A1,Empress HT A3,0.5,71.29,1,10.87,61.71,1.511666667,13.41833333,69.61,1.11,11.8
778,A1,Empress HT A3,0.5,71.29,1,10.87,61.71,1.511666667,13.41833333,69.61,1.1,11.81
1729,A1,Empress LT A3,0.5,71.29,1,10.87,64.305,2.135,14.82,69.61,0.95,12.65
1731,A1,Empress LT A3,0.5,71.29,1,10.87,64.305,2.135,14.82,69.61,0.95,12.64
1733,A1,Empress LT A3,0.5,71.29,1,10.87,64.305,2.135,14.82,69.61,0.96,12.65
742,A1,Empress HT A3,0.3,71.29,1,10.87,61.71,1.511666667,13.41833333,69.62,0.93,9.74
744,A1,Empress HT A3,0.3,71.29,1,10.87,61.71,1.511666667,13.41833333,69.62,0.92,9.73
723,A1,Empress HT A3,0.3,71.29,1,10.87,61.71,1.511666667,13.41833333,69.63,0.88,11.54
725,A1,Empress HT A3,0.3,71.29,1,10.87,61.71,1.511666667,13.41833333,69.63,0.88,11.55
735,A1,Empress HT A3,0.3,71.29,1,10.87,61.71,1.511666667,13.41833333,69.63,0.84,8.84
737,A1,Empress HT A3,0.3,71.29,1,10.87,61.71,1.511666667,13.41833333,69.63,0.84,8.83
740,A1,Empress HT A3,0.3,71.29,1,10.87,61.71,1.511666667,13.41833333,69.63,0.93,9.75
721,A1,Empress HT A3,0.3,71.29,1,10.87,61.71,1.511666667,13.41833333,69.64,0.88,11.54
318,A1,Empress HT A1,0.7,71.29,1,10.87,64.40833333,-0.453333333,6.843333333,69.65,0.59,8.19
321,A1,Empress HT A1,0.7,71.29,1,10.87,64.40833333,-0.453333333,6.843333333,69.65,0.73,8.85
323,A1,Empress HT A1,0.7,71.29,1,10.87,64.40833333,-0.453333333,6.843333333,69.65,0.73,8.85
733,A1,Empress HT A3,0.3,71.29,1,10.87,61.71,1.511666667,13.41833333,69.65,0.85,8.89
1713,A1,Empress LT A3,0.5,71.29,1,10.87,64.305,2.135,14.82,69.65,1.11,12.78
1715,A1,Empress LT A3,0.5,71.29,1,10.87,64.305,2.135,14.82,69.65,1.11,12.77
319,A1,Empress HT A1,0.7,71.29,1,10.87,64.40833333,-0.453333333,6.843333333,69.66,0.74,8.85
1711,A1,Empress LT A3,0.5,71.29,1,10.87,64.305,2.135,14.82,69.66,1.12,12.77
316,A1,Empress HT A1,0.7,71.29,1,10.87,64.40833333,-0.453333333,6.843333333,69.67,0.59,8.2
1429,A3,Empress LT A1,1.2,64.31,2.14,14.82,71.29166667,0.996666667,10.87166667,69.68,0.8,8.62
1431,A3,Empress LT A1,1.2,64.31,2.14,14.82,71.29166667,0.996666667,10.87166667,69.68,0.8,8.61
1433,A3,Empress LT A1,1.2,64.31,2.14,14.82,71.29166667,0.996666667,10.87166667,69.68,0.81,8.62
314,A1,Empress HT A1,0.7,71.29,1,10.87,64.40833333,-0.453333333,6.843333333,69.7,0.59,8.2
1439,A3,Empress LT A1,1.2,64.31,2.14,14.82,71.29166667,0.996666667,10.87166667,69.7,0.87,8.97
1435,A3,Empress LT A1,1.2,64.31,2.14,14.82,71.29166667,0.996666667,10.87166667,69.71,0.87,8.95
1437,A3,Empress LT A1,1.2,64.31,2.14,14.82,71.29166667,0.996666667,10.87166667,69.71,0.88,8.97
752,A1,Empress HT A3,0.5,71.29,1,10.87,61.71,1.511666667,13.41833333,69.73,1.07,11.5
754,A1,Empress HT A3,0.5,71.29,1,10.87,61.71,1.511666667,13.41833333,69.74,1.07,11.51
756,A1,Empress HT A3,0.5,71.29,1,10.87,61.71,1.511666667,13.41833333,69.74,1.08,11.51
775,A1,Empress HT A3,0.5,71.29,1,10.87,61.71,1.511666667,13.41833333,69.77,1.09,11.72
777,A1,Empress HT A3,0.5,71.29,1,10.87,61.71,1.511666667,13.41833333,69.79,1.1,11.72
1721,A1,Empress LT A3,0.5,71.29,1,10.87,64.305,2.135,14.82,69.79,1.18,12.45
1717,A1,Empress LT A3,0.5,71.29,1,10.87,64.305,2.135,14.82,69.8,1.18,12.45
1719,A1,Empress LT A3,0.5,71.29,1,10.87,64.305,2.135,14.82,69.8,1.19,12.45
317,A1,Empress HT A1,0.7,71.29,1,10.87,64.40833333,-0.453333333,6.843333333,69.85,0.57,8.12
315,A1,Empress HT A1,0.7,71.29,1,10.87,64.40833333,-0.453333333,6.843333333,69.88,0.57,8.12
1426,A3,Empress LT A1,1.2,64.31,2.14,14.82,71.29166667,0.996666667,10.87166667,69.88,0.81,8.85
1428,A3,Empress LT A1,1.2,64.31,2.14,14.82,71.29166667,0.996666667,10.87166667,69.88,0.81,8.85
1424,A3,Empress LT A1,1.2,64.31,2.14,14.82,71.29166667,0.996666667,10.87166667,69.89,0.81,8.84
313,A1,Empress HT A1,0.7,71.29,1,10.87,64.40833333,-0.453333333,6.843333333,69.92,0.58,8.12
745,A1,Empress HT A3,0.3,71.29,1,10.87,61.71,1.511666667,13.41833333,69.92,1,10.6
753,A1,Empress HT A3,0.5,71.29,1,10.87,61.71,1.511666667,13.41833333,69.92,1.05,11.43
755,A1,Empress HT A3,0.5,71.29,1,10.87,61.71,1.511666667,13.41833333,69.92,1.06,11.42
1412,A3,Empress LT A1,1.2,64.31,2.14,14.82,71.29166667,0.996666667,10.87166667,69.92,0.92,8.91
1414,A3,Empress LT A1,1.2,64.31,2.14,14.82,71.29166667,0.996666667,10.87166667,69.92,0.94,8.92
1416,A3,Empress LT A1,1.2,64.31,2.14,14.82,71.29166667,0.996666667,10.87166667,69.92,0.92,8.93
747,A1,Empress HT A3,0.3,71.29,1,10.87,61.71,1.511666667,13.41833333,69.94,0.99,10.61
749,A1,Empress HT A3,0.3,71.29,1,10.87,61.71,1.511666667,13.41833333,69.94,0.99,10.61
751,A1,Empress HT A3,0.5,71.29,1,10.87,61.71,1.511666667,13.41833333,69.96,1.06,11.43
766,A1,Empress HT A3,0.5,71.29,1,10.87,61.71,1.511666667,13.41833333,69.96,1.06,11.74
764,A1,Empress HT A3,0.5,71.29,1,10.87,61.71,1.511666667,13.41833333,70.01,1.08,11.71
743,A1,Empress HT A3,0.3,71.29,1,10.87,61.71,1.511666667,13.41833333,70.05,0.92,9.57
739,A1,Empress HT A3,0.3,71.29,1,10.87,61.71,1.511666667,13.41833333,70.06,0.91,9.63
741,A1,Empress HT A3,0.3,71.29,1,10.87,61.71,1.511666667,13.41833333,70.06,0.91,9.59
760,A1,Empress HT A3,0.5,71.29,1,10.87,61.71,1.511666667,13.41833333,70.07,1.12,11.61
762,A1,Empress HT A3,0.5,71.29,1,10.87,61.71,1.511666667,13.41833333,70.07,1.12,11.61
1415,A3,Empress LT A1,1.2,64.31,2.14,14.82,71.29166667,0.996666667,10.87166667,70.07,0.9,8.85
758,A1,Empress HT A3,0.5,71.29,1,10.87,61.71,1.511666667,13.41833333,70.08,1.11,11.61
1413,A3,Empress LT A1,1.2,64.31,2.14,14.82,71.29166667,0.996666667,10.87166667,70.08,0.91,8.83
1423,A3,Empress LT A1,1.2,64.31,2.14,14.82,71.29166667,0.996666667,10.87166667,70.08,0.78,8.74
1411,A3,Empress LT A1,1.2,64.31,2.14,14.82,71.29166667,0.996666667,10.87166667,70.09,0.91,8.83
1425,A3,Empress LT A1,1.2,64.31,2.14,14.82,71.29166667,0.996666667,10.87166667,70.09,0.78,8.74
1427,A3,Empress LT A1,1.2,64.31,2.14,14.82,71.29166667,0.996666667,10.87166667,70.09,0.79,8.75
1682,A1,Empress LT A3,0.3,71.29,1,10.87,64.305,2.135,14.82,70.12,1.02,10.97
1686,A1,Empress LT A3,0.3,71.29,1,10.87,64.305,2.135,14.82,70.12,1.02,10.97
1684,A1,Empress LT A3,0.3,71.29,1,10.87,64.305,2.135,14.82,70.13,1.02,10.97
1418,A3,Empress LT A1,1.2,64.31,2.14,14.82,71.29166667,0.996666667,10.87166667,70.15,0.79,8.64
1420,A3,Empress LT A1,1.2,64.31,2.14,14.82,71.29166667,0.996666667,10.87166667,70.15,0.8,8.64
767,A1,Empress HT A3,0.5,71.29,1,10.87,61.71,1.511666667,13.41833333,70.16,1.06,11.62
1422,A3,Empress LT A1,1.2,64.31,2.14,14.82,71.29166667,0.996666667,10.87166667,70.16,0.8,8.65
763,A1,Empress HT A3,0.5,71.29,1,10.87,61.71,1.511666667,13.41833333,70.19,1.07,11.63
765,A1,Empress HT A3,0.5,71.29,1,10.87,61.71,1.511666667,13.41833333,70.19,1.06,11.63
757,A1,Empress HT A3,0.5,71.29,1,10.87,61.71,1.511666667,13.41833333,70.25,1.1,11.53
759,A1,Empress HT A3,0.5,71.29,1,10.87,61.71,1.511666667,13.41833333,70.25,1.1,11.53
761,A1,Empress HT A3,0.5,71.29,1,10.87,61.71,1.511666667,13.41833333,70.25,1.1,11.53
1699,A1,Empress LT A3,0.3,71.29,1,10.87,64.305,2.135,14.82,70.27,1.07,11.47
1701,A1,Empress LT A3,0.3,71.29,1,10.87,64.305,2.135,14.82,70.28,1.06,11.48
1703,A1,Empress LT A3,0.3,71.29,1,10.87,64.305,2.135,14.82,70.28,1.07,11.48
1709,A1,Empress LT A3,0.3,71.29,1,10.87,64.305,2.135,14.82,70.3,1.07,11.43
1417,A3,Empress LT A1,1.2,64.31,2.14,14.82,71.29166667,0.996666667,10.87166667,70.31,0.78,8.55
1419,A3,Empress LT A1,1.2,64.31,2.14,14.82,71.29166667,0.996666667,10.87166667,70.31,0.78,8.56
1705,A1,Empress LT A3,0.3,71.29,1,10.87,64.305,2.135,14.82,70.31,1.07,11.43
1707,A1,Empress LT A3,0.3,71.29,1,10.87,64.305,2.135,14.82,70.31,1.08,11.43
1421,A3,Empress LT A1,1.2,64.31,2.14,14.82,71.29166667,0.996666667,10.87166667,70.32,0.77,8.56
1694,A1,Empress LT A3,0.3,71.29,1,10.87,64.305,2.135,14.82,70.33,0.85,11.01
1698,A1,Empress LT A3,0.3,71.29,1,10.87,64.305,2.135,14.82,70.33,0.85,11
1696,A1,Empress LT A3,0.3,71.29,1,10.87,64.305,2.135,14.82,70.34,0.85,11.01
284,A1,Empress HT A1,0.5,71.29,1,10.87,64.40833333,-0.453333333,6.843333333,70.36,0.87,8.68
286,A1,Empress HT A1,0.5,71.29,1,10.87,64.40833333,-0.453333333,6.843333333,70.37,0.88,8.67
288,A1,Empress HT A1,0.5,71.29,1,10.87,64.40833333,-0.453333333,6.843333333,70.37,0.88,8.67
1685,A1,Empress LT A3,0.3,71.29,1,10.87,64.305,2.135,14.82,70.43,0.99,10.89
1688,A1,Empress LT A3,0.3,71.29,1,10.87,64.305,2.135,14.82,70.47,0.89,11.37
1690,A1,Empress LT A3,0.3,71.29,1,10.87,64.305,2.135,14.82,70.48,0.89,11.39
1692,A1,Empress LT A3,0.3,71.29,1,10.87,64.305,2.135,14.82,70.48,0.9,11.39
1693,A1,Empress LT A3,0.3,71.29,1,10.87,64.305,2.135,14.82,70.48,0.84,10.92
1695,A1,Empress LT A3,0.3,71.29,1,10.87,64.305,2.135,14.82,70.48,0.83,10.93
1681,A1,Empress LT A3,0.3,71.29,1,10.87,64.305,2.135,14.82,70.49,1,10.86
1683,A1,Empress LT A3,0.3,71.29,1,10.87,64.305,2.135,14.82,70.49,1,10.86
1697,A1,Empress LT A3,0.3,71.29,1,10.87,64.305,2.135,14.82,70.49,0.83,10.93
272,A1,Empress HT A1,0.5,71.29,1,10.87,64.40833333,-0.453333333,6.843333333,70.59,0.79,8.23
274,A1,Empress HT A1,0.5,71.29,1,10.87,64.40833333,-0.453333333,6.843333333,70.6,0.8,8.24
276,A1,Empress HT A1,0.5,71.29,1,10.87,64.40833333,-0.453333333,6.843333333,70.6,0.8,8.24
1691,A1,Empress LT A3,0.3,71.29,1,10.87,64.305,2.135,14.82,70.62,0.88,11.3
1687,A1,Empress LT A3,0.3,71.29,1,10.87,64.305,2.135,14.82,70.63,0.88,11.29
1689,A1,Empress LT A3,0.3,71.29,1,10.87,64.305,2.135,14.82,70.63,0.89,11.3
283,A1,Empress HT A1,0.5,71.29,1,10.87,64.40833333,-0.453333333,6.843333333,70.66,0.86,8.6
285,A1,Empress HT A1,0.5,71.29,1,10.87,64.40833333,-0.453333333,6.843333333,70.66,0.86,8.6
287,A1,Empress HT A1,0.5,71.29,1,10.87,64.40833333,-0.453333333,6.843333333,70.66,0.86,8.6
266,A1,Empress HT A1,0.3,71.29,1,10.87,64.40833333,-0.453333333,6.843333333,70.72,0.9,9.37
268,A1,Empress HT A1,0.3,71.29,1,10.87,64.40833333,-0.453333333,6.843333333,70.74,0.91,9.37
270,A1,Empress HT A1,0.3,71.29,1,10.87,64.40833333,-0.453333333,6.843333333,70.75,0.9,9.38
260,A1,Empress HT A1,0.3,71.29,1,10.87,64.40833333,-0.453333333,6.843333333,70.81,0.83,8.37
